Repository: nfinan/kgapp

File: materialsmine_production_export/files/00439b3c-eb43-11eb-9f8e-005056a1dd7b/file
<?xml version="1.0" encoding="UTF-8"?><PolymerNanocomposite><ID>L290_S6_Si_2006</ID><Control_ID>L290_S3_Si_2006</Control_ID><SchemaVersion>PNC_schema_041220</SchemaVersion><DatasetID>5e971976c9db0157d0737ece</DatasetID><SchemaID>5e96dbe7c49dc53363c20305</SchemaID><DATA_SOURCE><Citation><CommonFields><CitationType>research article</CitationType><Publication>Macromolecules</Publication><Title>Compatibilizing Bulk Polymer Blends by Using Organoclays</Title><Author>Si, Mayu</Author><Author>Araki, Tohru</Author><Author>Ade, Harald</Author><Author>Kilcoyne, A. L. D.</Author><Author>Fisher, Robert</Author><Author>Sokolov, Jonathan C.</Author><Author>Rafailovich, Miriam H.</Author><Publisher>American Chemical Society</Publisher><PublicationYear>2006</PublicationYear><DOI>10.1021/ma060125+</DOI><Volume>39</Volume><URL>https://pubs.acs.org/doi/10.1021/ma060125%2B</URL><Language>English</Language><Location>Department of Materials Science and Engineering, State University of New York at Stony Brook, Stony Brook, New York 11794-2275; Department of Physics, North Carolina State University, Raleigh, North Carolina 27695; Advanced Light Source, Lawrence Berkeley Laboratory, Berkeley, California 94720-8225; and Hebrew Academy of Nassau County High School, Uniondale, New York 11553</Location><DateOfCitation>2019-05-08</DateOfCitation></CommonFields><CitationType><Journal><ISSN>1520-5835</ISSN><Issue>14</Issue></Journal></CitationType></Citation></DATA_SOURCE><MATERIALS><Matrix><MatrixComponent><ChemicalName>polystyrene</ChemicalName><StdChemicalName>Polystyrene</StdChemicalName><uSMILES> C(C(C1=CC=CC=C1)[*])[*] </uSMILES><PubChemRef>7501</PubChemRef><Abbreviation>PS</Abbreviation><ConstitutionalUnit>C8H8</ConstitutionalUnit><PlasticType>thermoplastic</PlasticType><PolymerClass>polystyrenes</PolymerClass><PolymerType>homopolymer</PolymerType><ManufacturerOrSourceName>Sigma Aldrich</ManufacturerOrSourceName><MolecularWeight><value>280000</value><unit>g/mol</unit></MolecularWeight><Density><value>1.05</value><unit>g/cm^3</unit></Density><MatrixComponentComposition><Fraction><mass>0.7</mass></Fraction></MatrixComponentComposition></MatrixComponent><MatrixComponent><ChemicalName>poly(methyl methacrylate)</ChemicalName><StdChemicalName>Poly(methyl methacrylate)</StdChemicalName><uSMILES>C(C(C)(C(=O)OC)[*])[*]</uSMILES><PubChemRef>6658</PubChemRef><Abbreviation>PMMA</Abbreviation><PlasticType>thermoplastic</PlasticType><PolymerType>homopolymer</PolymerType><ManufacturerOrSourceName>Sigma Aldrich</ManufacturerOrSourceName><MolecularWeight><value>120000</value><unit>g/mol</unit></MolecularWeight><Density><value>1.18</value><unit>g/cm^3</unit></Density><MatrixComponentComposition><Fraction><mass>0.3</mass></Fraction></MatrixComponentComposition></MatrixComponent></Matrix><Filler><FillerComponent><ChemicalName>montmorillonite</ChemicalName><StdChemicalName>Montmorillonite</StdChemicalName><PubChemRef>71586775</PubChemRef><ManufacturerOrSourceName>Southern Clay Products Inc.</ManufacturerOrSourceName><TradeName>Cloisite 6A</TradeName><Density><description>inserted from ChemProps, NanoMine</description><value>2.35</value><unit>g/cm3</unit></Density><FillerComponentInComposite><mass>0.10</mass><volume>0.048834995654513096</volume></FillerComponentInComposite><ParticleSurfaceTreatment><ChemicalName>N,N-dimethyl dihydrogenated tallow quaternary ammonium chloride</ChemicalName></ParticleSurfaceTreatment></FillerComponent><FillerComposition><Fraction><mass><value>0.10</value><source>reported</source></mass><volume><value>0.048834995654513096</value><source>computed by NanoMine</source></volume></Fraction></FillerComposition></Filler></MATERIALS><PROCESSING><MeltMixing><ChooseParameter><Mixing><Description>The materials were prepared by melt mixing in a C.W. Brabender, a total of 50 g, divided into different weight ratios of polymers and organoclays. To obtain thorough mixing, polymers were first inserted into the chamber and mixed at 20 rpm for 1 min.</Description><Mixer>C.W. Brabender mixer</Mixer><ChemicalUsed><description>polystyrene</description></ChemicalUsed><ChemicalUsed><description>poly(methyl methacrylate)</description></ChemicalUsed><ChemicalUsed><description>Cloisite 6A</description></ChemicalUsed><RPM><value>20</value><unit>rpm</unit></RPM><Time><value>1</value><unit>minutes</unit></Time><Temperature><value>170</value><unit>Celsius</unit></Temperature></Mixing></ChooseParameter><ChooseParameter><Mixing><Description>After initial mixing, the clay was added and mixed at 100 rpm for 10 min.</Description><Mixer>C.W. Brabender mixer</Mixer><ChemicalUsed><description>polystyrene</description></ChemicalUsed><ChemicalUsed><description>poly(methyl methacrylate)</description></ChemicalUsed><ChemicalUsed><description>Cloisite 6A</description></ChemicalUsed><RPM><value>100</value><unit>rpm</unit></RPM><Time><value>10</value><unit>minutes</unit></Time><Temperature><value>170</value><unit>Celsius</unit></Temperature></Mixing></ChooseParameter></MeltMixing></PROCESSING><CHARACTERIZATION><Transmission_Electron_Microscopy><EquipmentUsed>JEOL JEM1200ex</EquipmentUsed><Description>Morphology of the sample was observed using a JEOL JEM1200ex transmission electron microscope (TEM) at 60 kV.</Description><AcceleratingVoltage><value>60</value><unit>kV</unit></AcceleratingVoltage></Transmission_Electron_Microscopy><Dynamic_Mechanical_Analysis><Equipment>Mettler Toledo DMA/SDTA861e</Equipment><Description>Dynamic mechanical properties were performed using a Mettler Toledo DMA/SDTA861e dynamic mechanical analyzer with a single cantilever bend mode.</Description></Dynamic_Mechanical_Analysis><Differential_Scanning_Calorimetry><Equipment>Mettler Toledo DSC 821e</Equipment><Description>Thermal properties were studied using a Mettler Toledo DSC 821e differential scanning calorimeter (DSC) under a nitrogen atmosphere. Samples of about 10 mg were heated at a rate of 10°C/min from 25 to 200°C.</Description><HeatingRate><value>10</value><unit>°C/min </unit></HeatingRate></Differential_Scanning_Calorimetry></CHARACTERIZATION><MICROSTRUCTURE><ImageFile><File>http://localhost/nmr/blob?id=5b4f9185e74a1d4cdbacd7fe</File><Description>TEM images of PS/PMMA/Cloisite 6A blends quenched in liquid nitrogen</Description><MicroscopyType>TEM</MicroscopyType></ImageFile><ImageFile><File>http://localhost/nmr/blob?id=5b4f91eae74a1d4cdbacd801</File><Description>TEM images of PS/PMMA/Cloisite 6A blends annealed at 190 °C for 14 h</Description><MicroscopyType>TEM</MicroscopyType></ImageFile><ImageFile><File>http://localhost/nmr/blob?id=5b4f923de74a1d4cdbacd804</File><Description>High-magnification TEM images of PS/PMMA/Cloisite 6A blends quenched in liquid nitrogen</Description></ImageFile><ImageFile><File>http://localhost/nmr/blob?id=5b4f9277e74a1d4cdbacd816</File><Description>High-magnification TEM images of PS/PMMA/Cloisite 6A blends quenched in liquid nitrogen</Description><MicroscopyType>TEM</MicroscopyType></ImageFile><Experimental_Sample_Info><SampleSize><description>dynamic mechanical analysis sample size: 10mm x 10mm</description><unit>millimeter</unit></SampleSize><SampleThickness><description>dynamic mechanical analysis sample thickness</description><value>2</value><unit>millimeter</unit></SampleThickness></Experimental_Sample_Info></MICROSTRUCTURE></PolymerNanocomposite>

File: materialsmine_production_export/files/006c4fce-eaf2-11eb-9f8d-005056a1dd7b/file
<?xml version="1.0" encoding="UTF-8"?><PolymerNanocomposite><ID>L200_S2_Schoch_2008</ID><Control_ID>L200_S1_Schoch_2008</Control_ID><SchemaVersion>PNC_schema_041220</SchemaVersion><DatasetID>5e9708a3c9db0157d0737e81</DatasetID><SchemaID>5e96dbe7c49dc53363c20305</SchemaID><DATA_SOURCE><Citation><CommonFields><CitationType>research article</CitationType><Publication>Macromolecules</Publication><Title>Junction-Controlled Elasticity of Single-Walled Carbon Nanotube Dispersions in Acrylic Copolymer Gels and Solutions</Title><Author>Schoch, Andrew B.</Author><Author>Shull, Kenneth R.</Author><Author>Brinson, L. Catherine</Author><Publisher>American Chemical Society</Publisher><PublicationYear>2008</PublicationYear><DOI>10.1021/ma800298x</DOI><Volume>41</Volume><URL>https://pubs.acs.org/doi/abs/10.1021/ma800298x</URL><Language>English</Language><Location>Material Science and Engineering Department and Mechanical Engineering Department, Northwestern University, Evanston, Illinois 60208, USA</Location><DateOfCitation>2017-06-22</DateOfCitation></CommonFields><CitationType><Journal><ISSN>0024-9297</ISSN><Issue>12</Issue></Journal></CitationType></Citation></DATA_SOURCE><MATERIALS><Matrix><MatrixComponent><ChemicalName>poly[(methyl methacrylate)-b-poly(n-butyl acrylate)-b-poly(methyl methacrylate)]</ChemicalName><StdChemicalName>Poly(methyl methacrylate)-block-poly(n-butyl acrylate)-block-poly(methyl methacrylate)
</StdChemicalName><uSMILES>C(C(C(=O)OCCCC)[*])[*].C(C(C)(C(=O)OC)[*])[*].C(C(C)(C(=O)OC)[*])[*]</uSMILES><Abbreviation>PMMA-PnBA-PMMA</Abbreviation><ManufacturerOrSourceName>Kuraray Co., Ltd., Japan.</ManufacturerOrSourceName><MolecularWeight><description>PMMA end blocks</description><value>8900</value><unit>g/mol</unit></MolecularWeight><MolecularWeight><description>PnBA midblock</description><value>53000</value><unit>g/mol</unit></MolecularWeight><Density><description>inserted from ChemProps, NanoMine</description><value>1.11</value><unit>g/cm3</unit></Density><MatrixComponentComposition><Constituent>PMMA</Constituent><Fraction><mass>0.2514</mass></Fraction></MatrixComponentComposition><MatrixComponentComposition><Constituent>PnBA</Constituent><Fraction><mass>0.7486</mass></Fraction></MatrixComponentComposition></MatrixComponent><MatrixProcessing><ChooseParameter><Solvent><SolventName>2-ethyl-1-hexanol</SolventName></Solvent></ChooseParameter></MatrixProcessing></Matrix><Filler><FillerComponent><ChemicalName>single-walled carbon nanotubes</ChemicalName><StdChemicalName>Single-wall carbon nanotubes</StdChemicalName><Abbreviation>SWNT</Abbreviation><ManufacturerOrSourceName>Carbon Nanotechnologies, Inc.</ManufacturerOrSourceName><Density><description>inserted from ChemProps, NanoMine</description><value>1.8</value><unit>g/cm3</unit></Density><FillerComponentInComposite><mass>0.00012</mass><volume>7.400340415659121e-05</volume></FillerComponentInComposite></FillerComponent><FillerComposition><Fraction><mass><value>0.00012</value><source>reported</source></mass><volume><value>7.400340415659121e-05</value><source>computed by NanoMine</source></volume></Fraction></FillerComposition></Filler></MATERIALS><PROCESSING><SolutionProcessing><ChooseParameter><Mixing><MixingMethod>stirring</MixingMethod><ChemicalUsed><description>PMMA-PnBA-PMMA</description></ChemicalUsed><ChemicalUsed><description>2-ethyl-1-hexanol</description></ChemicalUsed><ChemicalUsed><description>SWNT</description></ChemicalUsed><Time><value>2</value><unit>hours</unit></Time><Temperature><value>100</value><unit>Celsius</unit></Temperature></Mixing></ChooseParameter><ChooseParameter><Mixing><Description>The solution is suspended in a sonication bath at 70 °C, sonicated for at least 75 min.</Description><Mixer>Branson 1510 Bransonic Ultrasonic Cleaner</Mixer><MixingMethod>ultra-sonication</MixingMethod><ChemicalUsed><description>PMMA-PnBA-PMMA</description></ChemicalUsed><ChemicalUsed><description>2-ethyl-1-hexanol</description></ChemicalUsed><ChemicalUsed><description>SWNT</description></ChemicalUsed><Time><value>75</value><unit>minutes</unit></Time><Temperature><value>70</value><unit>Celsius</unit></Temperature></Mixing></ChooseParameter><ChooseParameter><Mixing><Description>cooled under continued sonication until the temperature of the bath reaches a value close to room temperature.</Description><Mixer>Branson 1510 Bransonic Ultrasonic Cleaner</Mixer><MixingMethod>ultra-sonication</MixingMethod><ChemicalUsed><description>PMMA-PnBA-PMMA</description></ChemicalUsed><ChemicalUsed><description>2-ethyl-1-hexanol</description></ChemicalUsed><ChemicalUsed><description>SWNT</description></ChemicalUsed></Mixing></ChooseParameter></SolutionProcessing></PROCESSING><CHARACTERIZATION><XRay_Diffraction_and_Scattering><Equipment>DND-CAT beamline 5ID-D</Equipment><Description>beam energy: 17 keV</Description></XRay_Diffraction_and_Scattering><Raman_Spectroscopy><Equipment>Horiba Jobin- Yvon Nanolog-3 fluorimeter</Equipment><Description>with a double excitation-side and a single emission-side monochromator</Description></Raman_Spectroscopy><Rheometery><RheometerType>plate</RheometerType><Description>with a double gap Couette fixture and a Peltier heating/cooling element</Description><Equipment>Anton Paar Physica Modular Compact Rheometer 300</Equipment></Rheometery></CHARACTERIZATION><PROPERTIES><Rheological><RheologicalComplexModulus><RheometerMode><TemperatureSweep><condition><frequency><value>10</value><unit>rad/s</unit></frequency><strainAmplitude><value>1.0</value><unit>percent</unit></strainAmplitude></condition></TemperatureSweep></RheometerMode><RheologicalStorageModulus><data><description>temperature dependance of storage modulus</description><AxisLabel><xName>Temperature</xName><xUnit>Celsius</xUnit><yName>Storage Modulus</yName><yUnit>Pa</yUnit></AxisLabel><data><headers><column id="0">Temperature (C)</column><column id="1">Storage Modulus (Pa)</column></headers><rows><row id="0"><column id="0">0.666666666667</column><column id="1">5492.07784878</column></row><row id="1"><column id="0">1.46666666667</column><column id="1">5492.98607299</column></row><row id="2"><column id="0">2.26666666667</column><column id="1">5493.8944474</column></row><row id="3"><column id="0">3.6</column><column id="1">5495.40873858</column></row><row id="4"><column id="0">5.2</column><column id="1">5497.22643895</column></row><row id="5"><column id="0">6.53333333333</column><column id="1">5498.74164852</column></row><row id="6"><column id="0">8.4</column><column id="1">5500.86364359</column></row><row id="7"><column id="0">10.2666666667</column><column id="1">5502.98645755</column></row><row id="8"><column id="0">11.8666666667</column><column id="1">5504.80666438</column></row><row id="9"><column id="0">13.4666666667</column><column id="1">5283.62973748</column></row><row id="10"><column id="0">15.0666666667</column><column id="1">5285.37738832</column></row><row id="11"><column id="0">16.5333333333</column><column id="1">5286.97990941</column></row><row id="12"><column id="0">17.7333333333</column><column id="1">5288.29142442</column></row><row id="13"><column id="0">19.0666666667</column><column id="1">5289.74904489</column></row><row id="14"><column id="0">20.4</column><column id="1">5076.9330489</column></row><row id="15"><column id="0">21.4666666667</column><column id="1">5078.05250878</column></row><row id="16"><column id="0">22.8</column><column id="1">5079.45218076</column></row><row id="17"><column id="0">24.4</column><column id="1">4875.36551756</column></row><row id="18"><column id="0">25.7333333333</column><column id="1">4876.70932259</column></row><row id="19"><column id="0">27.3333333333</column><column id="1">4309.33773802</column></row><row id="20"><column id="0">28.6666666667</column><column id="1">3968.47435988</column></row><row id="21"><column id="0">30.0</column><column id="1">3506.57638243</column></row><row id="22"><column id="0">31.6</column><column id="1">3365.68609591</column></row><row id="23"><column id="0">32.9333333333</column><column id="1">2973.94774523</column></row><row id="24"><column id="0">33.7333333333</column><column id="1">2738.41020064</column></row><row id="25"><column id="0">34.8</column><column id="1">2521.66628675</column></row><row id="26"><column id="0">35.6</column><column id="1">2227.91932918</column></row><row id="27"><column id="0">36.1333333333</column><column id="1">1968.28223554</column></row><row id="28"><column id="0">37.2</column><column id="1">1601.09284615</column></row><row id="29"><column id="0">38.0</column><column id="1">1302.33203492</column></row><row id="30"><column id="0">38.5333333333</column><column id="1">1150.56096311</column></row><row id="31"><column id="0">39.0666666667</column><column id="1">861.557487168</column></row><row id="32"><column id="0">39.6</column><column id="1">761.15336614</column></row><row id="33"><column id="0">40.1333333333</column><column id="1">569.963176663</column></row><row id="34"><column id="0">40.4</column><column id="1">483.122707681</column></row><row id="35"><column id="0">41.2</column><column id="1">361.789546588</column></row><row id="36"><column id="0">41.2</column><column id="1">306.649830455</column></row><row id="37"><column id="0">42.0</column><column id="1">220.3372736</column></row><row id="38"><column id="0">42.0</column><column id="1">179.19313372</column></row><row id="39"><column id="0">42.5333333333</column><column id="1">139.845762675</column></row><row id="40"><column id="0">43.3333333333</column><column id="1">104.724398721</column></row><row id="41"><column id="0">43.3333333333</column><column id="1">81.7199227341</column></row><row id="42"><column id="0">43.3333333333</column><column id="1">66.4601535766</column></row><row id="43"><column id="0">43.6</column><column id="1">47.7483872421</column></row><row id="44"><column id="0">43.8666666667</column><column id="1">35.7527453447</column></row><row id="45"><column id="0">44.1333333333</column><column id="1">25.686608258</column></row><row id="46"><column id="0">44.1333333333</column><column id="1">20.0441126211</column></row><row id="47"><column id="0">44.1333333333</column><column id="1">16.3012244571</column></row><row id="48"><column id="0">44.4</column><column id="1">12.7210874159</column></row><row id="49"><column id="0">44.6666666667</column><column id="1">10.3462166409</column></row><row id="50"><column id="0">44.6666666667</column><column id="1">7.74654982167</column></row><row id="51"><column id="0">44.9333333333</column><column id="1">6.56627353883</column></row><row id="52"><column id="0">45.4666666667</column><column id="1">5.34072528468</column></row><row id="53"><column id="0">45.7333333333</column><column id="1">4.34367747099</column></row><row id="54"><column id="0">45.7333333333</column><column id="1">3.38951563958</column></row><row id="55"><column id="0">45.7333333333</column><column id="1">2.5378409021</column></row><row id="56"><column id="0">46.0</column><column id="1">1.82331522922</column></row><row id="57"><column id="0">46.5333333333</column><column id="1">1.54559729675</column></row><row id="58"><column id="0">46.5333333333</column><column id="1">1.2060808485</column></row><row id="59"><column id="0">46.8</column><column id="1">0.980920367663</column></row><row id="60"><column id="0">46.9333333333</column><column id="1">0.765465802069</column></row><row id="61"><column id="0">47.3333333333</column><column id="1">0.64885613326</column></row><row id="62"><column id="0">47.8666666667</column><column id="1">0.506379786649</column></row><row id="63"><column id="0">48.1333333333</column><column id="1">0.411844900044</column></row><row id="64"><column id="0">48.6666666667</column><column id="1">0.321411668822</column></row><row id="65"><column id="0">49.2</column><column id="1">0.25083583855</column></row><row id="66"><column id="0">49.7333333333</column><column id="1">0.204019113326</column></row><row id="67"><column id="0">50.2666666667</column><column id="1">0.180243149387</column></row><row id="68"><column id="0">51.3333333333</column><column id="1">0.146618209442</column></row><row id="69"><column id="0">52.1333333333</column><column id="1">0.129538767497</column></row><row id="70"><column id="0">53.2</column><column id="1">0.105372893274</column></row><row id="71"><column id="0">54.0</column><column id="1">0.101122406596</column></row><row id="72"><column id="0">55.8666666667</column><column id="1">0.089362435582</column></row><row id="73"><column id="0">57.2</column><column id="1">0.0806104568379</column></row><row id="74"><column id="0">58.5333333333</column><column id="1">0.0789831427776</column></row><row id="75"><column id="0">60.4</column><column id="1">0.0758138677777</column></row><row id="76"><column id="0">62.2666666667</column><column id="1">0.0727717630026</column></row><row id="77"><column id="0">63.8666666667</column><column id="1">0.0670192989023</column></row><row id="78"><column id="0">64.9333333333</column><column id="1">0.059215536346</column></row><row id="79"><column id="0">66.2666666667</column><column id="1">0.056833190182</column></row><row id="80"><column id="0">67.6</column><column id="1">0.054546690034</column></row><row id="81"><column id="0">69.2</column><column id="1">0.054564732284</column></row><row id="82"><column id="0">71.0666666667</column><column id="1">0.0523752696237</column></row><row id="83"><column id="0">72.9333333333</column><column id="1">0.0523954815324</column></row><row id="84"><column id="0">74.5333333333</column><column id="1">0.0513405836979</column></row><row id="85"><column id="0">76.4</column><column id="1">0.0482723436082</column></row><row id="86"><column id="0">78.2666666667</column><column id="1">0.044458960665</column></row><row id="87"><column id="0">79.8666666667</column><column id="1">0.0409445676558</column></row><row id="88"><column id="0">81.2</column><column id="1">0.0409558532744</column></row><row id="89"><column id="0">82.8</column><column id="1">0.0393102932542</column></row><row id="90"><column id="0">84.6666666667</column><column id="1">0.0393254633156</column></row><row id="91"><column id="0">86.5333333333</column><column id="1">0.0377474910627</column></row><row id="92"><column id="0">88.1333333333</column><column id="1">0.0362308394198</column></row><row id="93"><column id="0">89.4666666667</column><column id="1">0.0362408257857</column></row><row id="94"><column id="0">91.6</column><column id="1">0.0362568096969</column></row><row id="95"><column id="0">93.2</column><column id="1">0.0333907805179</column></row><row id="96"><column id="0">95.0666666667</column><column id="1">0.0334036662063</column></row><row id="97"><column id="0">97.4666666667</column><column id="1">0.0320668465634</column></row><row id="98"><column id="0">98.8</column><column id="1">0.0320756852011</column></row></rows></data></data></RheologicalStorageModulus></RheologicalComplexModulus></Rheological></PROPERTIES></PolymerNanocomposite>

File: materialsmine_production_export/files/00953cde-bc3b-11ec-be75-005056a1dd7b/file
<PolymerNanocomposite><ID>L413_S6_botta_2018</ID><Control_ID>L413_S2_botta_2018</Control_ID><SchemaVersion>PNC_schema_041220.xsd</SchemaVersion><SchemaID>5e95fa482b532717e8987098</SchemaID><DatasetID>62587e0fc847f910748852fa</DatasetID><DATA_SOURCE><Citation><CommonFields><CitationType>research article</CitationType><Publication>Polymers</Publication><Title>Reprocessing of PLA/Graphene Nanoplatelets Nanocomposites</Title><Author>Botta, Luigi</Author><Author>Scaffaro, Roberto</Author><Author>Sutera, Fiorenza</Author><Author>Mistretta, Maria</Author><Keyword>recycling</Keyword><Keyword>nanocomposites</Keyword><Keyword>graphene nanoplatelets (GnP)</Keyword><Keyword>poly(lactic acid) (PLA)</Keyword><PublicationYear>2018</PublicationYear><DOI>10.3390/polym10010018</DOI><Volume>10</Volume><URL>https://www.mdpi.com/2073-4360/10/1/18</URL><Language>English</Language><Location>Department of Civil, Environmental, Aerospace and Materials Engineering, University of Palermo, RU INSTM of Palermo, Viale delle Scienze, 90128 Palermo, Italy</Location></CommonFields><CitationType><Journal><ISSN>2073-4360</ISSN><Issue>1</Issue></Journal></CitationType></Citation></DATA_SOURCE><MATERIALS><Matrix><MatrixComponent><ChemicalName>poly(lactic acid)</ChemicalName><Abbreviation>PLA</Abbreviation><PlasticType>thermoplastic</PlasticType><PolymerClass>Polyesters/thioesters</PolymerClass><PolymerType>homopolymer</PolymerType><ManufacturerOrSourceName>NatureWorks, Minnetonka, MN, USA</ManufacturerOrSourceName><TradeName>Ingeo&#8482; Biopolymer 4032D</TradeName><Density><value>1.24</value><unit>g/cm^3</unit></Density></MatrixComponent></Matrix><Filler><FillerComponent><ChemicalName>graphene nanoplatelets</ChemicalName><StdChemicalName>Graphene</StdChemicalName><Abbreviation>GnP</Abbreviation><ManufacturerOrSourceName>XG Sciences Inc., Lansing, MI, USA</ManufacturerOrSourceName><TradeName>xGnP&#174;</TradeName><Density><description>inserted from ChemProps, NanoMine</description><value>2.267</value><unit>g/cm3</unit></Density><SurfaceArea><specific><value>750.0</value><unit>m^2/g</unit></specific></SurfaceArea><NonSphericalShape><Width><description>average diameter between 1 and 2 &#956;m</description><value>1.5</value><unit>um</unit></Width><Length><description>average diameter between 1 and 2 &#956;m</description><value>1.5</value><unit>um</unit></Length><Depth><description>average thickness lower than 2 nm</description><value>2.0</value><unit>nm</unit></Depth></NonSphericalShape><FillerComponentInComposite><mass>0.05</mass><volume>0.027982759009771402</volume></FillerComponentInComposite></FillerComponent><FillerComposition><Fraction><mass><value>0.05</value><source>reported</source></mass><volume><value>0.027982759009771402</value><source>computed by NanoMine</source></volume></Fraction></FillerComposition></Filler></MATERIALS><PROCESSING><MeltMixing><ChooseParameter><Drying-Evaporation><Description>In order to prevent possible hydrolytic scission of the matrix during processing, PLA was preventively dried overnight under vacuum at 90 &#176;C.</Description><Temperature><value>90.0</value><unit>Celsius</unit></Temperature><Time><value>12.0</value><unit>hours</unit></Time><AmbientCondition>vacuum</AmbientCondition></Drying-Evaporation></ChooseParameter><ChooseParameter><Drying-Evaporation><Description>In order to prevent possible hydrolytic scission of the matrix during processing, GnP was preventively dried overnight under vacuum at 110 &#176;C.</Description><Temperature><value>110.0</value><unit>Celsius</unit></Temperature><Time><value>12.0</value><unit>hours</unit></Time><AmbientCondition>vacuum</AmbientCondition></Drying-Evaporation></ChooseParameter><ChooseParameter><Extrusion><TwinScrewExtrusion><Extruder>co-rotating twin-screw extruder (type EBV 19/35 D, OMC, Saronno, Italy)</Extruder><ExtrusionTemperature><value>200.0</value><unit>Celsius</unit></ExtrusionTemperature><RotationMode>CoRotation</RotationMode><RotationSpeed><value>220.0</value><unit>rpm</unit></RotationSpeed></TwinScrewExtrusion></Extrusion></ChooseParameter><ChooseParameter><Drying-Evaporation><Description>Before each step, the materials were dried overnight under vacuum at 90 &#176;C, in order to prevent phenomena of hydrolytic chain scission.</Description><Temperature><value>90.0</value><unit>Celsius</unit></Temperature><Time><value>12.0</value><unit>hours</unit></Time><AmbientCondition>vacuum</AmbientCondition></Drying-Evaporation></ChooseParameter><ChooseParameter><Extrusion><SingleScrewExtrusion><Extruder>Thermo Scientific HAAKE PolyLab QC, Karlsruhe, Germany</Extruder><ExtrusionTemperature><value>200.0</value><unit>Celsius</unit></ExtrusionTemperature><RotationSpeed><value>50.0</value><unit>rpm</unit></RotationSpeed></SingleScrewExtrusion></Extrusion></ChooseParameter><ChooseParameter><Cooling><Description>The molten material coming out from the extruder die was cooled in air and afterwards pelletized to be used for further characterizations.</Description><AmbientCondition>atmosphere</AmbientCondition></Cooling></ChooseParameter></MeltMixing></PROCESSING><CHARACTERIZATION><Scanning_Electron_Microscopy><EquipmentUsed>Quanta 200 ESEM, FEI, Hillsboro, OR, USA</EquipmentUsed></Scanning_Electron_Microscopy><Differential_Scanning_Calorimetry><Equipment>Perkin Elmer DSC 7, Waltham, MA, USA</Equipment><Description>Thermal properties of the processed materials were studied using a differential scanning calorimeter (Perkin Elmer DSC 7, Waltham, MA, USA). The experiments were performed under N2 gas flow (20 mL/min).</Description><HeatingRate><value>10.0</value><unit>Celsius/min</unit></HeatingRate><CoolingRate><value>40.0</value><unit>Celsius/min</unit></CoolingRate><CycleInformation>Samples underwent a heating/cooling/heating program in the temperature range 30&#8211;200 &#176;C. The heating rate was 10 &#176;C/min and the cooling rate was 40 &#176;C/min. The experiments were performed in triplicate.</CycleInformation></Differential_Scanning_Calorimetry><XRay_Diffraction_and_Scattering><Equipment>RIGAKU model: D-MAX 25600 HK, Rigaku, Tokyo, Japan</Equipment><Description>Diffraction patterns were obtained in the 2&#952; range from 10&#176; to 50&#176; with a sampling width of 0.004&#176; and a scan speed of 4&#176;/min, using Cu K&#945;  radiation (&#955; = 1.54 &#197;).</Description><data><data><AxisLabel><xName>&#65279;2&#952;</xName><xUnit>degree</xUnit><yName>Intensity</yName><yUnit>a.u.</yUnit></AxisLabel><data><headers><column>&#65279;2&#952; (degree)</column><column>Intensity (a.u.)</column></headers><rows><row><column>10.2840895</column><column>7331.14606</column></row><row><column>10.78300701</column><column>7308.000885</column></row><row><column>11.29727582</column><column>7346.113634</column></row><row><column>11.81922029</column><column>7387.675745</column></row><row><column>12.31046214</column><column>7436.28393</column></row><row><column>12.86003897</column><column>7521.771265</column></row><row><column>13.32748629</column><column>7532.75082</column></row><row><column>13.83407945</column><column>7576.533438</column></row><row><column>14.33683479</column><column>7629.658853</column></row><row><column>14.84342795</column><column>7641.356043</column></row><row><column>15.35002111</column><column>7623.372219</column></row><row><column>15.85661427</column><column>7597.121746</column></row><row><column>16.36320743</column><column>7507.452715</column></row><row><column>16.86980059</column><column>7458.881485</column></row><row><column>17.37639375</column><column>7319.846994</column></row><row><column>17.83693299</column><column>7173.649625</column></row><row><column>18.32227049</column><column>7101.208988</column></row><row><column>18.80406539</column><column>6949.31655</column></row><row><column>19.31065855</column><column>6845.134151</column></row><row><column>19.81725171</column><column>6732.403687</column></row><row><column>20.30081791</column><column>6567.476936</column></row><row><column>20.79589759</column><column>6459.712676</column></row><row><column>21.29097727</column><column>6322.860041</column></row><row><column>21.77454347</column><column>6176.961332</column></row><row><column>22.21205574</column><column>6011.529952</column></row><row><column>22.67259498</column><column>5850.908304</column></row><row><column>23.17918814</column><column>5695.724622</column></row><row><column>23.25594468</column><column>5629.073952</column></row><row><column>23.75486219</column><column>5557.242227</column></row><row><column>24.21540143</column><column>5421.806219</column></row><row><column>24.69896762</column><column>5290.68451</column></row><row><column>25.20556079</column><column>5169.540376</column></row><row><column>25.71215395</column><column>5069.594873</column></row><row><column>26.21874711</column><column>5095.82261</column></row><row><column>26.67928634</column><column>5051.921094</column></row><row><column>27.13982558</column><column>4889.834434</column></row><row><column>27.64641874</column><column>4817.533347</column></row><row><column>28.1530119</column><column>4774.762714</column></row><row><column>28.65960507</column><column>4729.362841</column></row><row><column>29.16619823</column><column>4686.546232</column></row><row><column>29.67279139</column><column>4655.97752</column></row><row><column>30.17938455</column><column>4641.951198</column></row><row><column>30.68597771</column><column>4645.388814</column></row><row><column>31.19257087</column><column>4599.023437</column></row><row><column>31.69916403</column><column>4609.836468</column></row><row><column>32.20575719</column><column>4587.458618</column></row><row><column>32.71235035</column><column>4526.684962</column></row><row><column>33.21894351</column><column>4485.751868</column></row><row><column>33.72553667</column><column>4454.134289</column></row><row><column>34.23212984</column><column>4415.408059</column></row><row><column>34.738723</column><column>4378.867474</column></row><row><column>35.24531616</column><column>4293.160492</column></row><row><column>35.75190932</column><column>4294.603442</column></row><row><column>36.25850248</column><column>4241.277954</column></row><row><column>36.76509564</column><column>4189.971384</column></row><row><column>37.2716888</column><column>4168.81216</column></row><row><column>37.77828196</column><column>4120.324799</column></row><row><column>38.28487512</column><column>4084.993745</column></row><row><column>38.79146828</column><column>4086.373036</column></row><row><column>39.29806145</column><column>4025.153763</column></row><row><column>39.80465461</column><column>4013.037227</column></row><row><column>40.31124777</column><column>3981.631847</column></row><row><column>40.81784093</column><column>3938.682866</column></row><row><column>41.32443409</column><column>3947.489105</column></row><row><column>41.83102725</column><column>3877.675792</column></row><row><column>42.33762041</column><column>3872.28595</column></row><row><column>42.84421357</column><column>3850.111205</column></row><row><column>43.35080673</column><column>3833.962897</column></row><row><column>43.85739989</column><column>3829.29453</column></row><row><column>44.36399306</column><column>3782.971593</column></row><row><column>44.87058622</column><column>3762.451996</column></row><row><column>45.37717938</column><column>3717.46591</column></row><row><column>45.88377254</column><column>3700.617348</column></row><row><column>46.3903657</column><column>3640.216555</column></row><row><column>46.89695886</column><column>3636.087778</column></row><row><column>47.40355202</column><column>3611.578849</column></row><row><column>47.91014518</column><column>3574.019711</column></row><row><column>48.41673834</column><column>3565.743969</column></row><row><column>48.9233315</column><column>3524.15306</column></row><row><column>49.42992467</column><column>3500.492925</column></row><row><column>49.86743694</column><column>3475.108677</column></row></rows></data></data></data></XRay_Diffraction_and_Scattering><Raman_Spectroscopy><Equipment>Renishaw InVia Raman Microscope spectrometer equipped with a 532 nm Nd:YAG laser excitation</Equipment><Description>Measurements were carried out in the range 3000-500 cm-1 with a spectral resolution of 0.5 cm-1.</Description><data><data><AxisLabel><xName>Raman shift</xName><xUnit>cm-1</xUnit><yName>Intensity</yName><yUnit>a.u.</yUnit></AxisLabel><data><headers><column>Raman shift (cm-1)</column><column>Intensity (a.u.)</column></headers><rows><row><column>513.5636399532249</column><column> 10101.957801330254</column></row><row><column>540.1878597354473</column><column> 10111.139742162999</column></row><row><column>566.8120795176698</column><column> 10113.435227371187</column></row><row><column>593.4362992998922</column><column> 10131.799109036672</column></row><row><column>620.0605190821146</column><column> 10142.12879247351</column></row><row><column>646.6847388643371</column><column> 10159.344931534903</column></row><row><column>673.3089586465595</column><column> 10167.379129763554</column></row><row><column>699.933178428782</column><column> 10180.004298408576</column></row><row><column>726.5573982110044</column><column> 10180.004298408576</column></row><row><column>753.1816179932268</column><column> 10183.447526220854</column></row><row><column>779.8058377754493</column><column> 10165.083644555367</column></row><row><column>806.4300575576717</column><column> 10152.458475910345</column></row><row><column>833.0542773398942</column><column> 10158.19718893081</column></row><row><column>856.0479216972681</column><column> 10256.185713755245</column></row><row><column>880.8568537670662</column><column> 10377.457472573262</column></row><row><column>905.6657858368644</column><column> 10167.379129763553</column></row><row><column>932.2900056190869</column><column> 10165.083644555365</column></row><row><column>958.9142254013093</column><column> 10132.946851640763</column></row><row><column>985.5384451835317</column><column> 10152.458475910344</column></row><row><column>1012.1626649657542</column><column> 10177.708813200388</column></row><row><column>1038.7868847479765</column><column> 10284.448875381031</column></row><row><column>1065.411104530199</column><column> 10266.084993715544</column></row><row><column>1092.0353243124214</column><column> 10347.000847304098</column></row><row><column>1118.659544094644</column><column> 10431.74250957296</column></row><row><column>1145.2837638768663</column><column> 10404.96184881079</column></row><row><column>1171.9079836590888</column><column> 10450.488972106477</column></row><row><column>1198.5322034413111</column><column> 10536.95224828148</column></row><row><column>1225.1564232235337</column><column> 10624.945847928606</column></row><row><column>1251.780643005756</column><column> 10791.36852552208</column></row><row><column>1275.9844791714129</column><column> 11018.430270698467</column></row><row><column>1294.1373562956553</column><column> 11321.434318179003</column></row><row><column>1307.4494661867666</column><column> 11573.396612423234</column></row><row><column>1319.9547815390226</column><column> 11859.687341411789</column></row><row><column>1328.887149647777</column><column> 12171.829606197294</column></row><row><column>1335.5259161389286</column><column> 12456.436979366512</column></row><row><column>1349.8061794766659</column><column> 12714.495426470769</column></row><row><column>1363.1182893677772</column><column> 12339.864588877472</column></row><row><column>1370.3794402174742</column><column> 12022.131177977742</column></row><row><column>1379.5768979604236</column><column> 11739.327400329243</column></row><row><column>1392.1628927665654</column><column> 11458.237038425423</column></row><row><column>1409.105578082525</column><column> 11156.13812869695</column></row><row><column>1433.3094142481818</column><column> 11012.500267243984</column></row><row><column>1462.6565655990405</column><column> 10965.299352650663</column></row><row><column>1486.5578538126267</column><column> 10881.65761037739</column></row><row><column>1513.182073594849</column><column> 10934.071189297636</column></row><row><column>1538.5961015687888</column><column> 11087.86869824609</column></row><row><column>1557.959170501314</column><column> 11366.148457130123</column></row><row><column>1565.220321351011</column><column> 11637.063534304561</column></row><row><column>1571.2712803924253</column><column> 12009.506009332721</column></row><row><column>1588.0277823532645</column><column> 12266.08828287233</column></row><row><column>1607.5770346409104</column><column> 11875.679221695484</column></row><row><column>1619.6789527237388</column><column> 11602.133901053334</column></row><row><column>1629.3604871900015</column><column> 11238.108205121855</column></row><row><column>1639.6471175604056</column><column> 10866.928246958198</column></row><row><column>1658.4050905887896</column><column> 10507.110940575061</column></row><row><column>1682.6089267544464</column><column> 10307.40372746289</column></row><row><column>1709.2331465366688</column><column> 10204.106893094526</column></row><row><column>1735.8573663188913</column><column> 10158.197188930808</column></row><row><column>1760.5990655104515</column><column> 10221.875648965297</column></row><row><column>1789.1058058833362</column><column> 10125.677815148176</column></row><row><column>1815.7300256655585</column><column> 10069.82100841565</column></row><row><column>1842.354245447781</column><column> 10060.639067582908</column></row><row><column>1868.9784652300034</column><column> 10039.979700709235</column></row><row><column>1895.602685012226</column><column> 10039.979700709235</column></row><row><column>1922.2269047944483</column><column> 10039.979700709235</column></row><row><column>1948.8511245766708</column><column> 10023.911304251935</column></row><row><column>1975.4753443588932</column><column> 10037.684215501049</column></row><row><column>2002.0995641411157</column><column> 10020.468076439656</column></row><row><column>2028.723783923338</column><column> 10017.024848627376</column></row><row><column>2055.3480037055606</column><column> 10025.059046856028</column></row><row><column>2081.9722234877827</column><column> 10022.76356164784</column></row><row><column>2108.5964432700052</column><column> 10010.138393002819</column></row><row><column>2135.220663052228</column><column> 10014.72936341919</column></row><row><column>2161.84488283445</column><column> 10008.990650398726</column></row><row><column>2188.4691026166724</column><column> 10008.990650398726</column></row><row><column>2215.093322398895</column><column> 10008.990650398726</column></row><row><column>2241.7175421811176</column><column> 10018.172591231469</column></row><row><column>2268.3417619633396</column><column> 10025.059046856028</column></row><row><column>2294.965981745562</column><column> 10015.877106023283</column></row><row><column>2321.5902015277848</column><column> 10028.502274668306</column></row><row><column>2348.2144213100073</column><column> 10038.831958105142</column></row><row><column>2374.8386410922294</column><column> 10051.457126750163</column></row><row><column>2401.462860874452</column><column> 10053.75261195835</column></row><row><column>2428.0870806566745</column><column> 10092.77586049751</column></row><row><column>2454.7113004388966</column><column> 10119.173940391645</column></row><row><column>2481.335520221119</column><column> 10128.35588122439</column></row><row><column>2507.9597400033417</column><column> 10140.981049869411</column></row><row><column>2534.5839597855643</column><column> 10173.883004520076</column></row><row><column>2561.2081795677864</column><column> 10196.072694865874</column></row><row><column>2587.832399350009</column><column> 10247.338531182026</column></row><row><column>2614.4566191322315</column><column> 10328.828256072624</column></row><row><column>2641.080838914454</column><column> 10484.53866936123</column></row><row><column>2667.705058696676</column><column> 10749.628952819898</column></row><row><column>2694.3292784788987</column><column> 10961.617011795865</column></row><row><column>2720.9534982611212</column><column> 10872.093088676615</column></row><row><column>2747.577718043344</column><column> 10602.947448016821</column></row><row><column>2774.201937825566</column><column> 10426.768958288554</column></row><row><column>2800.8261576077884</column><column> 10395.779907978043</column></row><row><column>2827.450377390011</column><column> 10404.579267942758</column></row><row><column>2854.0745971722336</column><column> 10453.740909484737</column></row><row><column>2880.6988169544557</column><column> 10705.09653978109</column></row><row><column>2907.323036736678</column><column> 10768.03109257219</column></row><row><column>2927.8962974774863</column><column> 10925.004022725298</column></row><row><column>2935.1574483271834</column><column> 11259.210272714248</column></row><row><column>2948.469558218295</column><column> 11676.061277452516</column></row><row><column>2948.469558218295</column><column> 12050.972674349036</column></row><row><column>2962.646090829608</column><column> 11243.42881190797</column></row><row><column>2978.4823150637094</column><column> 10949.6411375383</column></row><row><column>2996.877230549608</column><column> 11088.18933744977</column></row></rows></data></data></data></Raman_Spectroscopy><Rheometery><RheometerType>plate</RheometerType><Description>The rheological characterization was performed using a plate-plate rotational rheometer (HAAKE MARS, Thermo Scientific, Waltham, MA, USA), operating at 190 &#176;C on samples obtained by compression molding as above described. The instrument has been set to operate in the frequency sweep mode in the range 0.1&#8211;500 rad/s with a strain of 5%. Before testing, the samples were dried overnight under vacuum at 90 &#176;C. The tests were performed in triplicate.</Description></Rheometery></CHARACTERIZATION><PROPERTIES><Mechanical><Tensile><TensileModulus><value>1652.5</value><unit>MPa</unit></TensileModulus><TensileStrength><value>55.4</value><unit>MPa</unit></TensileStrength><ElongationAtBreak><value>5.1</value><unit>%</unit></ElongationAtBreak></Tensile></Mechanical><Electrical><DielectricBreakdownStrength><WeibullParameter><description>scale parameter</description></WeibullParameter><WeibullParameter><description>shape parameter</description></WeibullParameter></DielectricBreakdownStrength></Electrical><Thermal><Crystallinity><DegreeOfCrystallization><value>4.9</value><uncertainty><type>absolute</type><value>0.1</value></uncertainty></DegreeOfCrystallization></Crystallinity><CrystalizationTemperature><value>101.7</value><unit>Celsius</unit><uncertainty><type>absolute</type><value>0.1</value></uncertainty></CrystalizationTemperature><GlassTransitionTemperature><value>60.7</value><unit>Celsius</unit><uncertainty><type>absolute</type><value>0.2</value></uncertainty></GlassTransitionTemperature><MeltingTemperature><value>169.2</value><unit>Celsius</unit><uncertainty><type>absolute</type><value>0.1</value></uncertainty></MeltingTemperature></Thermal><Rheological><RheologicalViscosity><RheometerMode><FrequencySweep><condition><temperature><value>190.0</value><unit>Celsius</unit></temperature><strainAmplitude><value>5.0</value><unit>%</unit></strainAmplitude></condition></FrequencySweep></RheometerMode><MeltViscosity><data><AxisLabel><xName>&#65279;frequency</xName><xUnit>rad/s</xUnit><yName>&#919;*</yName><yUnit>Pa s</yUnit></AxisLabel><data><headers><column>&#65279;Frequency (rad/s)</column><column>&#951;* (Pa s)</column></headers><rows><row><column>0.1</column><column>5804.696635</column></row><row><column>0.158930498</column><column>5734.957235</column></row><row><column>0.252589031</column><column>5666.055705</column></row><row><column>0.397738458</column><column>5530.726112</column></row><row><column>0.632127711</column><column>5464.278277</column></row><row><column>0.995377748</column><column>5398.628767</column></row><row><column>1.581958809</column><column>5301.630412</column></row><row><column>2.514215008</column><column>5175.00485</column></row><row><column>3.995854426</column><column>4990.714539</column></row><row><column>6.234026035</column><column>4812.987106</column></row><row><column>10</column><column>4530.727882</column></row><row><column>15.74646596</column><column>4213.780568</column></row><row><column>25.02593672</column><column>3848.591685</column></row><row><column>39.40700606</column><column>3410.424181</column></row><row><column>62.62975086</column><column>2985.833709</column></row><row><column>99.53777476</column><column>2505.8215</column></row><row><column>158.1958809</column><column>2052.749514</column></row><row><column>251.4215008</column><column>1661.393247</column></row><row><column>399.5854426</column><column>1288.950444</column></row></rows></data></data></MeltViscosity></RheologicalViscosity></Rheological></PROPERTIES><MICROSTRUCTURE><ImageFile><File>https://nanomine.org/nmr/blob?id=625893cdc847f9107488535a</File><MicroscopyType>SEM</MicroscopyType><Type>grayscale</Type></ImageFile></MICROSTRUCTURE></PolymerNanocomposite>
