Repository: nfinan/kgapp

File: materialsmine_production_export/files/00bdfb1c-eaa7-11eb-9f8b-005056a1dd7b/file
<?xml version="1.0" encoding="UTF-8"?><PolymerNanocomposite><ID>E116_S15_Prasad_2018</ID><Control_ID>E116_S1_Prasad_2018</Control_ID><SchemaVersion>PNC_schema_041220</SchemaVersion><DatasetID>5e96fb53c9db0157d0737e3b</DatasetID><SchemaID>5e96dbe7c49dc53363c20305</SchemaID><DATA_SOURCE><Citation><CommonFields><Author>Prasad, Aditya</Author><DOI>unpublished/doi-tW6qZKdpLFShLQazV6U2Fw</DOI><Location>Materials Science and Engineering Department, Rensselaer Polytechnic Institute, Troy, USA</Location></CommonFields></Citation></DATA_SOURCE><MATERIALS><Matrix><MatrixComponent><ChemicalName>poly(methyl methacrylate)</ChemicalName><StdChemicalName>Poly(methyl methacrylate)</StdChemicalName><uSMILES>C(C(C)(C(=O)OC)[*])[*]</uSMILES><PubChemRef>6658</PubChemRef><Abbreviation>PMMA</Abbreviation><PlasticType>thermoplastic</PlasticType><PolymerType>homopolymer</PolymerType><ManufacturerOrSourceName>Scientific Polymer Products,        Inc.</ManufacturerOrSourceName><Density><value>1.18</value><unit>g/cm^3</unit></Density></MatrixComponent></Matrix><Filler><FillerComponent><ChemicalName>silica</ChemicalName><StdChemicalName>Silicon dioxide</StdChemicalName><ManufacturerOrSourceName>Nissan, Inc.</ManufacturerOrSourceName><TradeName>MEK-ST</TradeName><Density><value>2.65</value><unit>g/cm^3</unit></Density><CrystalPhase>amorphous</CrystalPhase><SphericalParticleDiameter><value>15</value><unit>nm</unit></SphericalParticleDiameter><ParticleAspectRatio><value>1</value></ParticleAspectRatio><FillerComponentInComposite><mass>0.02</mass><volume>0.009005571243226741</volume></FillerComponentInComposite><ParticleSurfaceTreatment><ChemicalName>chloropropyldimethylethoxysilane</ChemicalName><Abbreviation>CPDMES</Abbreviation><ManufacturerOrSourceName>Gelest, Inc.</ManufacturerOrSourceName><MolecularWeight><value>202.42</value><unit>g/mol</unit></MolecularWeight><SurfaceChemistryProcessing><ChooseParameter><Mixing><Description>50 ml tetrahydrofuran (THF) and 16ml of the                silica nanoparticles in solvent were refluxed at 70 deg C for                24 h under nitrogen atmosphere.</Description><MixingMethod>stirring</MixingMethod><ChemicalUsed><description>tetrahydrofuran</description></ChemicalUsed><ChemicalUsed><description>silane</description></ChemicalUsed><ChemicalUsed><description>silica</description></ChemicalUsed><Time><value>24</value><unit>hours</unit></Time><Temperature><value>70</value><unit>Celsius</unit></Temperature></Mixing></ChooseParameter><ChooseParameter><Cooling><Description>The mixture was cooled down to room                temperature</Description><Temperature><value>23</value><unit>Celsius</unit></Temperature></Cooling></ChooseParameter><ChooseParameter><Drying-Evaporation><Description>The THF was reduced to 20 ml in a rotor                evaporator in order to reduce the amount of needed                hexane.</Description></Drying-Evaporation></ChooseParameter><ChooseParameter><Solvent><SolventName>hexane</SolventName><SolventAmount><value>20</value><unit>mL</unit></SolventAmount></Solvent></ChooseParameter><ChooseParameter><Centrifugation>Used</Centrifugation></ChooseParameter><ChooseParameter><Other>The mixture was precipitated in 200 ml of hexane. The              particles were then centrifuged at 10,000 rpm for 10 min at 10              deg C</Other></ChooseParameter></SurfaceChemistryProcessing></ParticleSurfaceTreatment></FillerComponent><FillerComposition><Fraction><mass><value>0.02</value><source>reported</source></mass><volume><value>0.009005571243226741</value><source>computed by NanoMine</source></volume></Fraction></FillerComposition></Filler></MATERIALS><PROCESSING><SolutionProcessing><ChooseParameter><Mixing><Description>the particles modified with CPDMES were redispersed in          ethanol. Note: the PMMA did not dissolve in the          ethanol.</Description><ChemicalUsed><description>nanoparticles</description></ChemicalUsed><ChemicalUsed><description>ethanol</description></ChemicalUsed></Mixing></ChooseParameter><ChooseParameter><Drying-Evaporation><Description>After evaporation of the water or ethanol, the          nanoparticle-polymer mixture was dried in a vacuum oven for 12          h.</Description><Time><value>12</value><unit>hours</unit></Time><AmbientCondition>vacuum</AmbientCondition></Drying-Evaporation></ChooseParameter><ChooseParameter><Other>The mixtures were then milled in a jet milling machine in order        to reduce the starting agglomerate size.</Other></ChooseParameter><ChooseParameter><Extrusion><TwinScrewExtrusion><ResidenceTime><value>116</value><unit>seconds</unit></ResidenceTime><ExtrusionTemperature><value>180</value><unit>Celsius</unit></ExtrusionTemperature><RotationMode>CoRotation</RotationMode><RotationSpeed><value>200</value><unit>rpm</unit></RotationSpeed></TwinScrewExtrusion></Extrusion></ChooseParameter></SolutionProcessing></PROCESSING><CHARACTERIZATION><Transmission_Electron_Microscopy><EquipmentUsed>JEOL-2010</EquipmentUsed><Description>To observe the dispersion of the nanoparticles in the      polymer matrix, the materials were embedded in an epoxy matrix and      slices of ~50 nm were sectioned at room temperature in an ultramicrotome      using a diamond knife. The sections were collected on a copper grid and      imaged in a JEOL-2010 transmission electron microscope      (TEM).</Description><AcceleratingVoltage><value>200</value><unit>kV</unit></AcceleratingVoltage></Transmission_Electron_Microscopy><Scanning_Electron_Microscopy><EquipmentUsed>Versa 3D Dual Beam</EquipmentUsed><AcceleratingVoltage><value>10</value><unit>kV</unit></AcceleratingVoltage></Scanning_Electron_Microscopy><Dynamic_Mechanical_Analysis><Equipment>DMTA V</Equipment><Description>Dynamic mechanical properties were performed using a DMTA V      dynamic mechanical analyzer. The storage modulus, loss modulus, and tan      delta were recorded as a function of temperature.</Description></Dynamic_Mechanical_Analysis><Thermogravimetric_Analysis><Equipment>TA Instruments TGA Q50</Equipment><Description>The particle content of the nanocomposites was determined      with thermo-gravimetric analysis (TGA). The samples were first heated at      10 K/min up to 700°C and then the temperature was kept at 700°C for 5      min.</Description></Thermogravimetric_Analysis><Rheometery><RheometerType>plate</RheometerType><Description>The viscosity of the samples was measured in a      parallelplate rheometer. The samples were pressed at 180°C. The sample      size was 25 mm and the gap was set to 2 mm. The shear rate was changed      in the rotation mode at a temperature of 180°C for PP; 200, 210, 220°C      for PS; and 220, 230°C for PMMA. For samples with high viscosity that      could not be measured at 180 C, the samples were measured at higher      temperature and the viscosity at 180°C was calculated according to the      Arrhenius Eq.</Description></Rheometery></CHARACTERIZATION><PROPERTIES><Electrical><AC_DielectricDispersion><DielectricDispersionDependence><FrequencyDependence><condition><temperature><value>25</value><unit>Celsius</unit></temperature></condition></FrequencyDependence></DielectricDispersionDependence><Dielectric_Real_Permittivity><data><AxisLabel><xName>Frequency</xName><xUnit>Hz</xUnit><yName>Real permittivity</yName></AxisLabel><data><headers><column id="0">Frequency (Hz)</column><column id="1">Real permittivity</column></headers><rows><row id="0"><column id="0">0.001</column><column id="1">4.1643</column></row><row id="1"><column id="0">0.0015849</column><column id="1">4.1071</column></row><row id="2"><column id="0">0.0025119</column><column id="1">4.0571</column></row><row id="3"><column id="0">0.0039811</column><column id="1">4.0148</column></row><row id="4"><column id="0">0.0063096</column><column id="1">3.9801</column></row><row id="5"><column id="0">0.01</column><column id="1">3.9343</column></row><row id="6"><column id="0">0.015849</column><column id="1">3.9004</column></row><row id="7"><column id="0">0.025119</column><column id="1">3.8724</column></row><row id="8"><column id="0">0.039811</column><column id="1">3.8454</column></row><row id="9"><column id="0">0.063096</column><column id="1">3.8224</column></row><row id="10"><column id="0">0.1</column><column id="1">3.7965</column></row><row id="11"><column id="0">0.15849</column><column id="1">3.7699</column></row><row id="12"><column id="0">0.25119</column><column id="1">3.7421</column></row><row id="13"><column id="0">0.39811</column><column id="1">3.712</column></row><row id="14"><column id="0">0.63096</column><column id="1">3.678</column></row><row id="15"><column id="0">1.0</column><column id="1">3.6431</column></row><row id="16"><column id="0">1.5849</column><column id="1">3.6043</column></row><row id="17"><column id="0">2.5119</column><column id="1">3.5624</column></row><row id="18"><column id="0">3.9811</column><column id="1">3.518</column></row><row id="19"><column id="0">6.3096</column><column id="1">3.4723</column></row><row id="20"><column id="0">10.0</column><column id="1">3.4256</column></row><row id="21"><column id="0">15.849</column><column id="1">3.3785</column></row><row id="22"><column id="0">25.119</column><column id="1">3.332</column></row><row id="23"><column id="0">39.811</column><column id="1">3.2865</column></row><row id="24"><column id="0">63.096</column><column id="1">3.2428</column></row><row id="25"><column id="0">100.0</column><column id="1">3.2007</column></row><row id="26"><column id="0">158.49</column><column id="1">3.1607</column></row><row id="27"><column id="0">251.19</column><column id="1">3.1231</column></row><row id="28"><column id="0">398.11</column><column id="1">3.0879</column></row><row id="29"><column id="0">630.96</column><column id="1">3.0552</column></row><row id="30"><column id="0">1000.0</column><column id="1">3.0246</column></row><row id="31"><column id="0">1584.9</column><column id="1">2.9962</column></row><row id="32"><column id="0">2511.9</column><column id="1">2.9698</column></row><row id="33"><column id="0">3981.1</column><column id="1">2.9452</column></row><row id="34"><column id="0">6309.6</column><column id="1">2.9225</column></row><row id="35"><column id="0">10000.0</column><column id="1">2.901</column></row><row id="36"><column id="0">15849.0</column><column id="1">2.8807</column></row><row id="37"><column id="0">25119.0</column><column id="1">2.8613</column></row><row id="38"><column id="0">39811.0</column><column id="1">2.8426</column></row><row id="39"><column id="0">63096.0</column><column id="1">2.8245</column></row><row id="40"><column id="0">100000.0</column><column id="1">2.8067</column></row></rows></data></data></Dielectric_Real_Permittivity><Dielectric_Loss_Permittivity><data><AxisLabel><xName>Frequency</xName><xUnit>Hz</xUnit><yName>Imaginary permittivity</yName></AxisLabel><data><headers><column id="0">Frequency (Hz)</column><column id="1">Imaginary permittivity</column></headers><rows><row id="0"><column id="0">0.001</column><column id="1">0.26495</column></row><row id="1"><column id="0">0.0015849</column><column id="1">0.23154</column></row><row id="2"><column id="0">0.0025119</column><column id="1">0.20599</column></row><row id="3"><column id="0">0.0039811</column><column id="1">0.17274</column></row><row id="4"><column id="0">0.0063096</column><column id="1">0.15667</column></row><row id="5"><column id="0">0.01</column><column id="1">0.13268</column></row><row id="6"><column id="0">0.015849</column><column id="1">0.11887</column></row><row id="7"><column id="0">0.025119</column><column id="1">0.10783</column></row><row id="8"><column id="0">0.039811</column><column id="1">0.10039</column></row><row id="9"><column id="0">0.063096</column><column id="1">0.098041</column></row><row id="10"><column id="0">0.1</column><column id="1">0.095881</column></row><row id="11"><column id="0">0.15849</column><column id="1">0.099767</column></row><row id="12"><column id="0">0.25119</column><column id="1">0.10496</column></row><row id="13"><column id="0">0.39811</column><column id="1">0.11183</column></row><row id="14"><column id="0">0.63096</column><column id="1">0.11858</column></row><row id="15"><column id="0">1.0</column><column id="1">0.1273</column></row><row id="16"><column id="0">1.5849</column><column id="1">0.13472</column></row><row id="17"><column id="0">2.5119</column><column id="1">0.14197</column></row><row id="18"><column id="0">3.9811</column><column id="1">0.14737</column></row><row id="19"><column id="0">6.3096</column><column id="1">0.15115</column></row><row id="20"><column id="0">10.0</column><column id="1">0.15296</column></row><row id="21"><column id="0">15.849</column><column id="1">0.15285</column></row><row id="22"><column id="0">25.119</column><column id="1">0.15102</column></row><row id="23"><column id="0">39.811</column><column id="1">0.14747</column></row><row id="24"><column id="0">63.096</column><column id="1">0.14266</column></row><row id="25"><column id="0">100.0</column><column id="1">0.1368</column></row><row id="26"><column id="0">158.49</column><column id="1">0.13016</column></row><row id="27"><column id="0">251.19</column><column id="1">0.12314</column></row><row id="28"><column id="0">398.11</column><column id="1">0.11583</column></row><row id="29"><column id="0">630.96</column><column id="1">0.10856</column></row><row id="30"><column id="0">1000.0</column><column id="1">0.10152</column></row><row id="31"><column id="0">1584.9</column><column id="1">0.094822</column></row><row id="32"><column id="0">2511.9</column><column id="1">0.088547</column></row><row id="33"><column id="0">3981.1</column><column id="1">0.08283</column></row><row id="34"><column id="0">6309.6</column><column id="1">0.077755</column></row><row id="35"><column id="0">10000.0</column><column id="1">0.073326</column></row><row id="36"><column id="0">15849.0</column><column id="1">0.069588</column></row><row id="37"><column id="0">25119.0</column><column id="1">0.066523</column></row><row id="38"><column id="0">39811.0</column><column id="1">0.064014</column></row><row id="39"><column id="0">63096.0</column><column id="1">0.061951</column></row><row id="40"><column id="0">100000.0</column><column id="1">0.060181</column></row></rows></data></data></Dielectric_Loss_Permittivity><Dielectric_Loss_Tangent><data><AxisLabel><xName>Frequency</xName><xUnit>Hz</xUnit><yName>Tan delta</yName></AxisLabel><data><headers><column id="0">Frequency (Hz)</column><column id="1">Tan delta</column></headers><rows><row id="0"><column id="0">0.001</column><column id="1">0.063625</column></row><row id="1"><column id="0">0.0015849</column><column id="1">0.056377</column></row><row id="2"><column id="0">0.0025119</column><column id="1">0.050773</column></row><row id="3"><column id="0">0.0039811</column><column id="1">0.043026</column></row><row id="4"><column id="0">0.0063096</column><column id="1">0.039363</column></row><row id="5"><column id="0">0.01</column><column id="1">0.033724</column></row><row id="6"><column id="0">0.015849</column><column id="1">0.030478</column></row><row id="7"><column id="0">0.025119</column><column id="1">0.027845</column></row><row id="8"><column id="0">0.039811</column><column id="1">0.026107</column></row><row id="9"><column id="0">0.063096</column><column id="1">0.025649</column></row><row id="10"><column id="0">0.1</column><column id="1">0.025255</column></row><row id="11"><column id="0">0.15849</column><column id="1">0.026464</column></row><row id="12"><column id="0">0.25119</column><column id="1">0.028047</column></row><row id="13"><column id="0">0.39811</column><column id="1">0.030126</column></row><row id="14"><column id="0">0.63096</column><column id="1">0.032241</column></row><row id="15"><column id="0">1.0</column><column id="1">0.034942</column></row><row id="16"><column id="0">1.5849</column><column id="1">0.037378</column></row><row id="17"><column id="0">2.5119</column><column id="1">0.039852</column></row><row id="18"><column id="0">3.9811</column><column id="1">0.04189</column></row><row id="19"><column id="0">6.3096</column><column id="1">0.043529</column></row><row id="20"><column id="0">10.0</column><column id="1">0.044652</column></row><row id="21"><column id="0">15.849</column><column id="1">0.045241</column></row><row id="22"><column id="0">25.119</column><column id="1">0.045324</column></row><row id="23"><column id="0">39.811</column><column id="1">0.044873</column></row><row id="24"><column id="0">63.096</column><column id="1">0.043993</column></row><row id="25"><column id="0">100.0</column><column id="1">0.04274</column></row><row id="26"><column id="0">158.49</column><column id="1">0.04118</column></row><row id="27"><column id="0">251.19</column><column id="1">0.039427</column></row><row id="28"><column id="0">398.11</column><column id="1">0.03751</column></row><row id="29"><column id="0">630.96</column><column id="1">0.035535</column></row><row id="30"><column id="0">1000.0</column><column id="1">0.033564</column></row><row id="31"><column id="0">1584.9</column><column id="1">0.031648</column></row><row id="32"><column id="0">2511.9</column><column id="1">0.029816</column></row><row id="33"><column id="0">3981.1</column><column id="1">0.028124</column></row><row id="34"><column id="0">6309.6</column><column id="1">0.026606</column></row><row id="35"><column id="0">10000.0</column><column id="1">0.025276</column></row><row id="36"><column id="0">15849.0</column><column id="1">0.024157</column></row><row id="37"><column id="0">25119.0</column><column id="1">0.023249</column></row><row id="38"><column id="0">39811.0</column><column id="1">0.022519</column></row><row id="39"><column id="0">63096.0</column><column id="1">0.021933</column></row><row id="40"><column id="0">100000.0</column><column id="1">0.021442</column></row></rows></data></data></Dielectric_Loss_Tangent></AC_DielectricDispersion><DielectricBreakdownStrength><WeibullParameter><description>α</description><value>83.16</value><unit>kV/mm</unit></WeibullParameter><WeibullParameter><description>β value</description><value>8.24</value></WeibullParameter></DielectricBreakdownStrength></Electrical></PROPERTIES><MICROSTRUCTURE><ImageFile><File>http://localhost/nmr/blob?id=5b6dfaf9e74a1d213baf6918</File><MicroscopyType>TEM</MicroscopyType></ImageFile><ImageFile><File>http://localhost/nmr/blob?id=5b6dfb02e74a1d213baf6926</File><MicroscopyType>TEM</MicroscopyType></ImageFile><ImageFile><File>http://localhost/nmr/blob?id=5b6dfb08e74a1d213baf6934</File><MicroscopyType>TEM</MicroscopyType></ImageFile><ImageFile><File>http://localhost/nmr/blob?id=5b6dfb0ee74a1d213baf6942</File><MicroscopyType>TEM</MicroscopyType></ImageFile><ImageFile><File>http://localhost/nmr/blob?id=5b6dfb16e74a1d213baf6950</File><MicroscopyType>TEM</MicroscopyType></ImageFile><ImageFile><File>http://localhost/nmr/blob?id=5b6dfb1ce74a1d213baf695e</File><MicroscopyType>TEM</MicroscopyType></ImageFile><ImageFile><File>http://localhost/nmr/blob?id=5b6dfb22e74a1d213baf696c</File><MicroscopyType>TEM</MicroscopyType></ImageFile><ImageFile><File>http://localhost/nmr/blob?id=5b6dfb2ae74a1d213baf697a</File><MicroscopyType>TEM</MicroscopyType></ImageFile><ImageFile><File>http://localhost/nmr/blob?id=5b6dfb31e74a1d213baf6988</File><MicroscopyType>TEM</MicroscopyType></ImageFile><ImageFile><File>http://localhost/nmr/blob?id=5b6dfb3ae74a1d213baf6996</File><MicroscopyType>TEM</MicroscopyType></ImageFile><ImageFile><File>http://localhost/nmr/blob?id=5b6dfb41e74a1d213baf69a4</File><MicroscopyType>TEM</MicroscopyType></ImageFile><ImageFile><File>http://localhost/nmr/blob?id=5b6dfb4de74a1d213baf69b2</File><MicroscopyType>TEM</MicroscopyType></ImageFile><ImageFile><File>http://localhost/nmr/blob?id=5b6dfb54e74a1d213baf69c0</File><MicroscopyType>TEM</MicroscopyType></ImageFile><ImageFile><File>http://localhost/nmr/blob?id=5b6dfb6ae74a1d213baf69dc</File><MicroscopyType>TEM</MicroscopyType></ImageFile><ImageFile><File>http://localhost/nmr/blob?id=5b6dfb6fe74a1d213baf69ea</File><MicroscopyType>TEM</MicroscopyType></ImageFile><ImageFile><File>http://localhost/nmr/blob?id=5b6dfb77e74a1d213baf69f8</File><MicroscopyType>TEM</MicroscopyType></ImageFile><ImageFile><File>http://localhost/nmr/blob?id=5b6dfb7ee74a1d213baf6a06</File><MicroscopyType>TEM</MicroscopyType></ImageFile><ImageFile><File>http://localhost/nmr/blob?id=5b6dfb85e74a1d213baf6a14</File><MicroscopyType>TEM</MicroscopyType></ImageFile><ImageFile><File>http://localhost/nmr/blob?id=5b6dfb8de74a1d213baf6a22</File><MicroscopyType>TEM</MicroscopyType></ImageFile><ImageFile><File>http://localhost/nmr/blob?id=5b6dfb94e74a1d213baf6a30</File><MicroscopyType>TEM</MicroscopyType></ImageFile><ImageFile><File>http://localhost/nmr/blob?id=5b6dfb9be74a1d213baf6a3e</File><MicroscopyType>TEM</MicroscopyType></ImageFile><ImageFile><File>http://localhost/nmr/blob?id=5b6dfba2e74a1d213baf6a4c</File><MicroscopyType>TEM</MicroscopyType></ImageFile><ImageFile><File>http://localhost/nmr/blob?id=5b6dfbaae74a1d213baf6a5a</File><MicroscopyType>TEM</MicroscopyType></ImageFile><ImageFile><File>http://localhost/nmr/blob?id=5b6dfbb0e74a1d213baf6a68</File><MicroscopyType>TEM</MicroscopyType></ImageFile><ImageFile><File>http://localhost/nmr/blob?id=5b6dfbb7e74a1d213baf6a76</File><MicroscopyType>TEM</MicroscopyType></ImageFile><ImageFile><File>http://localhost/nmr/blob?id=5b6dfbbfe74a1d213baf6a84</File><MicroscopyType>TEM</MicroscopyType></ImageFile><ImageFile><File>http://localhost/nmr/blob?id=5b6dfbc7e74a1d213baf6a92</File><MicroscopyType>TEM</MicroscopyType></ImageFile><ImageFile><File>http://localhost/nmr/blob?id=5b6dfbcfe74a1d213baf6aa0</File><MicroscopyType>TEM</MicroscopyType></ImageFile><ImageFile><File>http://localhost/nmr/blob?id=5b6dfbd5e74a1d213baf6aae</File><MicroscopyType>TEM</MicroscopyType></ImageFile><ImageFile><File>http://localhost/nmr/blob?id=5b6dfbdce74a1d213baf6abc</File><MicroscopyType>TEM</MicroscopyType></ImageFile><ImageFile><File>http://localhost/nmr/blob?id=5b6dfbe4e74a1d213baf6aca</File><MicroscopyType>TEM</MicroscopyType></ImageFile><ImageFile><File>http://localhost/nmr/blob?id=5b6dfbe9e74a1d213baf6ad8</File><MicroscopyType>TEM</MicroscopyType></ImageFile></MICROSTRUCTURE></PolymerNanocomposite>

File: materialsmine_production_export/files/00dd3ea0-4c90-11ec-9aa5-005056a1ee50/file
<?xml version="1.0" encoding="UTF-8"?><PolymerNanocomposite><ID>L278_S7_Choi_2001</ID><Control_ID>L278_S5_Choi_2001</Control_ID><SchemaVersion>PNC_schema_041220</SchemaVersion><DatasetID>5e971830c9db0157d0737ec2</DatasetID><SchemaID>5e96dbe7c49dc53363c20305</SchemaID><DATA_SOURCE><Citation><CommonFields><CitationType>research article</CitationType><Publication>Macromolecules</Publication><Title>Synthesis of Exfoliated PMMA/Na-MMT Nanocomposites via Soap-Free Emulsion Polymerization</Title><Author>Choi, Yeong Suk</Author><Author>Choi, Min Ho</Author><Author>Wang, Ki Hyun</Author><Author>Kim, Sang Ouk</Author><Author>Kim, Yoon Kyung</Author><Author>Chung, In Jae</Author><Publisher>American Chemical Society</Publisher><PublicationYear>2001</PublicationYear><DOI>10.1021/ma0106494</DOI><Volume>34</Volume><URL>https://pubs.acs.org/doi/10.1021/ma0106494</URL><Language>English</Language><Location>Department of Chemical Engineering, Korea Advanced Institute of Science and Technology, 373-1, Kusung-dong, Yusong-gu, Taejon, Korea</Location><DateOfCitation>2019-05-08</DateOfCitation></CommonFields><CitationType><Journal><ISSN>1520-5835</ISSN><Issue>26</Issue></Journal></CitationType></Citation></DATA_SOURCE><MATERIALS><Matrix><MatrixComponent><ChemicalName>Poly(methyl methacrylate)</ChemicalName><StdChemicalName>Poly(methyl methacrylate)</StdChemicalName><uSMILES>C(C(C)(C(=O)OC)[*])[*]</uSMILES><Abbreviation>PMMA</Abbreviation><ManufacturerOrSourceName>Aldrich</ManufacturerOrSourceName><Density><description>inserted from ChemProps, NanoMine</description><value>1.15</value><unit>g/cm3</unit></Density></MatrixComponent></Matrix><Filler><FillerComponent><ChemicalName>sodium montmorillonite</ChemicalName><StdChemicalName>Montmorillonite</StdChemicalName><Abbreviation>Na-MMT</Abbreviation><ManufacturerOrSourceName>Kunimine Co.</ManufacturerOrSourceName><TradeName>Kunipia-F</TradeName><Density><description>inserted from ChemProps, NanoMine</description><value>2.35</value><unit>g/cm3</unit></Density><FillerComponentInComposite><mass>0.05</mass><volume>0.025109170305676855</volume></FillerComponentInComposite><ParticleSurfaceTreatment><ChemicalName>Dodecylbezenesulfonic acid sodium salt</ChemicalName><Abbreviation>DBS-Na</Abbreviation><ManufacturerOrSourceName>Aldrich</ManufacturerOrSourceName></ParticleSurfaceTreatment></FillerComponent><FillerProcessing><ChooseParameter><Mixing><Description>Na-MMT dispersed in deionized water before polymerization.</Description><ChemicalUsed><description>Na-MMT</description></ChemicalUsed><ChemicalUsed><description>deionized water</description></ChemicalUsed><Time><value>12</value><unit>hours</unit></Time></Mixing></ChooseParameter></FillerProcessing><FillerComposition><Fraction><mass><value>0.05</value><source>reported</source></mass><volume><value>0.025109170305676855</value><source>computed by NanoMine</source></volume></Fraction></FillerComposition></Filler></MATERIALS><PROCESSING><In-SituPolymerization><ChooseParameter><Mixing><Description>under a N2 gas at an ambient temperature</Description><MixingMethod>stirring</MixingMethod><ChemicalUsed><description>MMA</description></ChemicalUsed><ChemicalUsed><description>DBS-Na</description></ChemicalUsed><ChemicalUsed><description>solution of deionized water with Na-MMT</description></ChemicalUsed><RPM><value>200</value><unit>rpm</unit></RPM><Time><value>30</value><unit>minutes</unit></Time></Mixing></ChooseParameter><ChooseParameter><Mixing><Description>20 g of aqueous solution of initiator (1 wt %) was injected into the reactor via a glass syringe through a septum.</Description><MixingMethod>stirring</MixingMethod><ChemicalUsed><description>MMA</description></ChemicalUsed><ChemicalUsed><description>DBS-Na</description></ChemicalUsed><ChemicalUsed><description>solution of deionized water with Na-MMT</description></ChemicalUsed><ChemicalUsed><description>initiator</description></ChemicalUsed><Time><value>1</value><unit>hours</unit></Time><Temperature><value>65</value><unit>Celsius</unit></Temperature></Mixing></ChooseParameter><ChooseParameter><Other>After the initial polymerization was completed, 15 g of MMA was fed at the rate of 0.16 cm3/min into the reactor through a septum with a syringe pump.</Other></ChooseParameter><ChooseParameter><Mixing><MixingMethod>stirring</MixingMethod><ChemicalUsed><description>MMA</description></ChemicalUsed><ChemicalUsed><description>DBS-Na</description></ChemicalUsed><ChemicalUsed><description>solution of deionized water with Na-MMT</description></ChemicalUsed><ChemicalUsed><description>initiator</description></ChemicalUsed><Time><value>2</value><unit>hours</unit></Time><Temperature><value>65</value><unit>Celsius</unit></Temperature></Mixing></ChooseParameter><ChooseParameter><Drying-Evaporation><Description>freeze-dry</Description><Time><value>5</value><unit>days</unit></Time></Drying-Evaporation></ChooseParameter><ChooseParameter><Solvent><SolventName>tetrahydrofuran</SolventName></Solvent></ChooseParameter><ChooseParameter><Other>A small amount of a nanocomposite was extracted for 12 h by using a Soxhlet extraction apparatus with THF to remove oligomers or surfactants.</Other></ChooseParameter><ChooseParameter><Drying-Evaporation><Temperature><value>100</value><unit>Celsius</unit></Temperature><Time><value>50</value><unit>hours</unit></Time><AmbientCondition>vacuum</AmbientCondition></Drying-Evaporation></ChooseParameter><ChooseParameter><Molding><MoldingInfo><Pressure><value>20.68427</value><unit>MPa</unit></Pressure></MoldingInfo></Molding></ChooseParameter></In-SituPolymerization></PROCESSING><CHARACTERIZATION><Transmission_Electron_Microscopy><EquipmentUsed> Philips CM-20 trans- mission electron microscope</EquipmentUsed><AcceleratingVoltage><value>160</value><unit>kV</unit></AcceleratingVoltage></Transmission_Electron_Microscopy><Dynamic_Mechanical_Analysis><Equipment>Rheometric Scientific DMTA4</Equipment><Description>Tan δ and storage modulus (E′) were obtained by a Rheometric Scientific DMTA4 with a dual cantilever from 30 to 200 °C with a heating rate of 5 °C/min under 0.07% of deformation at 1 Hz of frequency.</Description></Dynamic_Mechanical_Analysis><Fourier_Transform_Infrared_Spectroscopy><Equipment>Bomem 102 FT-IR spectrometer with KBr pellets</Equipment><Description>A total of 40 scans taken at 4 cm-1 of resolutions were averaged.</Description></Fourier_Transform_Infrared_Spectroscopy><XRay_Diffraction_and_Scattering><Equipment>Rigaku X-ray generator</Equipment><Description>at a room temperature with scanning rate of 2°/min in a 2θ range of 1.5- 10°.</Description></XRay_Diffraction_and_Scattering><Thermogravimetric_Analysis><Equipment>Perkin-Elmer thermobalance</Equipment><Description>heating from a room temper- ature to 600 °C with the rate of 10 °C/min under a N2 atmosphere</Description></Thermogravimetric_Analysis><Nuclear_Magnetic_Resonance><Equipment>Bruker DMX 600 spectrometer</Equipment></Nuclear_Magnetic_Resonance></CHARACTERIZATION><PROPERTIES><Viscoelastic><DynamicProperties><MeasurementMethod>DMA</MeasurementMethod><DMA_mode><TemperatureSweep><condition><frequency><value>1</value><unit>Hz</unit></frequency></condition></TemperatureSweep></DMA_mode><DynamicPropertyProfile><data><AxisLabel><xName>Temperature</xName><xUnit>Celsius</xUnit><yName>Storage Modulus</yName><yUnit>Pa</yUnit></AxisLabel><data><headers><column id="0">Temperature (Celsius)</column><column id="1">Storage Modulus (Pa)</column></headers><rows><row id="0"><column id="0">31.5609115413</column><column id="1">1052938850.89</column></row><row id="1"><column id="0">35.0865893391</column><column id="1">1009031607.52</column></row><row id="2"><column id="0">38.3758989499</column><column id="1">1008167461.93</column></row><row id="3"><column id="0">43.0749126798</column><column id="1">1006934251.87</column></row><row id="4"><column id="0">48.2459540331</column><column id="1">944641091.69</column></row><row id="5"><column id="0">53.4177041367</column><column id="1">867926000.502</column></row><row id="6"><column id="0">57.6482339939</column><column id="1">831581050.767</column></row><row id="7"><column id="0">61.8773463507</column><column id="1">830665509.235</column></row><row id="8"><column id="0">66.3456618952</column><column id="1">732187094.975</column></row><row id="9"><column id="0">70.811851189</column><column id="1">687017063.399</column></row><row id="10"><column id="0">75.2780404829</column><column id="1">644633658.036</column></row><row id="11"><column id="0">80.4497905865</column><column id="1">592282420.837</column></row><row id="12"><column id="0">86.0921508132</column><column id="1">532895064.527</column></row><row id="13"><column id="0">93.1406714079</column><column id="1">531917592.172</column></row><row id="14"><column id="0">101.124033497</column><column id="1">614171521.887</column></row><row id="15"><column id="0">106.527899287</column><column id="1">613307644.63</column></row><row id="16"><column id="0">112.166715762</column><column id="1">612407502.968</column></row><row id="17"><column id="0">116.168673685</column><column id="1">486452322.68</column></row><row id="18"><column id="0">120.405582294</column><column id="1">386378971.189</column></row><row id="19"><column id="0">123.941182594</column><column id="1">276577691.173</column></row><row id="20"><column id="0">128.189431206</column><column id="1">157395635.116</column></row><row id="21"><column id="0">130.790190011</column><column id="1">97398817.5624</column></row><row id="22"><column id="0">134.332169063</column><column id="1">57797448.1771</column></row><row id="23"><column id="0">137.637071178</column><column id="1">36512349.8405</column></row><row id="24"><column id="0">141.653204105</column><column id="1">19118001.1685</column></row><row id="25"><column id="0">145.897908965</column><column id="1">12074448.1515</column></row><row id="26"><column id="0">148.259464584</column><column id="1">8467476.35963</column></row><row id="27"><column id="0">151.562949198</column><column id="1">5576796.79763</column></row><row id="28"><column id="0">156.037643494</column><column id="1">4075041.415</column></row><row id="29"><column id="0">160.038183916</column><column id="1">3374671.57357</column></row><row id="30"><column id="0">164.50366446</column><column id="1">3233157.19876</column></row><row id="31"><column id="0">171.080157431</column><column id="1">3435834.1737</column></row><row id="32"><column id="0">176.948254592</column><column id="1">4052906.39159</column></row><row id="33"><column id="0">181.176658199</column><column id="1">4133691.10835</column></row><row id="34"><column id="0">185.405061805</column><column id="1">4216086.06966</column></row><row id="35"><column id="0">192.45287365</column><column id="1">4296966.60249</column></row><row id="36"><column id="0">199.031492872</column><column id="1">4289609.8167</column></row><row id="37"><column id="0">203.730506601</column><column id="1">4284362.68247</column></row><row id="38"><column id="0">208.899421704</column><column id="1">4278598.24777</column></row></rows></data></data></DynamicPropertyProfile></DynamicProperties><DynamicProperties><MeasurementMethod>DMA</MeasurementMethod><DMA_mode><TemperatureSweep><condition><frequency><value>1</value><unit>Hz</unit></frequency></condition></TemperatureSweep></DMA_mode><DynamicPropertyProfile><data><AxisLabel><xName>Temperature</xName><xUnit>Celsius</xUnit><yName>tan delta</yName></AxisLabel><data><headers><column id="0">Temperature (Celsius)</column><column id="1">tan delta</column></headers><rows><row id="0"><column id="0">32.0694273826</column><column id="1">0.0914285714286</column></row><row id="1"><column id="0">41.8298395086</column><column id="1">0.096</column></row><row id="2"><column id="0">51.5788389142</column><column id="1">0.114285714286</column></row><row id="3"><column id="0">61.5592629285</column><column id="1">0.121142857143</column></row><row id="4"><column id="0">72.1959183673</column><column id="1">0.139428571429</column></row><row id="5"><column id="0">83.039270854</column><column id="1">0.176</column></row><row id="6"><column id="0">91.6577768972</column><column id="1">0.219428571429</column></row><row id="7"><column id="0">101.173449574</column><column id="1">0.251428571429</column></row><row id="8"><column id="0">104.695541906</column><column id="1">0.285714285714</column></row><row id="9"><column id="0">110.429165841</column><column id="1">0.329142857143</column></row><row id="10"><column id="0">115.038002774</column><column id="1">0.390857142857</column></row><row id="11"><column id="0">117.433405984</column><column id="1">0.445714285714</column></row><row id="12"><column id="0">120.686031306</column><column id="1">0.537142857143</column></row><row id="13"><column id="0">122.618585298</column><column id="1">0.614857142857</column></row><row id="14"><column id="0">126.093124628</column><column id="1">0.706285714286</column></row><row id="15"><column id="0">128.01236378</column><column id="1">0.8</column></row><row id="16"><column id="0">130.13639786</column><column id="1">0.914285714286</column></row><row id="17"><column id="0">133.381414702</column><column id="1">1.01485714286</column></row><row id="18"><column id="0">133.971071924</column><column id="1">1.10628571429</column></row><row id="19"><column id="0">136.575074302</column><column id="1">1.17714285714</column></row><row id="20"><column id="0">137.206578165</column><column id="1">1.21828571429</column></row><row id="21"><column id="0">139.806776303</column><column id="1">1.29371428571</column></row><row id="22"><column id="0">141.974559144</column><column id="1">1.35542857143</column></row><row id="23"><column id="0">145.049019219</column><column id="1">1.39428571429</column></row><row id="24"><column id="0">148.517852189</column><column id="1">1.49257142857</column></row><row id="25"><column id="0">150.006578165</column><column id="1">1.57028571429</column></row><row id="26"><column id="0">151.19033089</column><column id="1">1.48114285714</column></row><row id="27"><column id="0">153.820962948</column><column id="1">1.52</column></row><row id="28"><column id="0">157.178204874</column><column id="1">1.48571428571</column></row><row id="29"><column id="0">160.53037448</column><column id="1">1.19085714286</column></row><row id="30"><column id="0">161.475094115</column><column id="1">1.12228571429</column></row><row id="31"><column id="0">164.206538538</column><column id="1">1.04</column></row><row id="32"><column id="0">164.53116703</column><column id="1">0.916571428571</column></row><row id="33"><column id="0">166.164454131</column><column id="1">0.820571428571</column></row><row id="34"><column id="0">168.639746384</column><column id="1">0.779428571429</column></row><row id="35"><column id="0">170.506360214</column><column id="1">0.669714285714</column></row><row id="36"><column id="0">175.72450961</column><column id="1">0.532571428571</column></row><row id="37"><column id="0">181.113215772</column><column id="1">0.457142857143</column></row><row id="38"><column id="0">185.138101843</column><column id="1">0.420571428571</column></row><row id="39"><column id="0">191.144997028</column><column id="1">0.402285714286</column></row><row id="40"><column id="0">199.352011096</column><column id="1">0.406857142857</column></row><row id="41"><column id="0">206.650445809</column><column id="1">0.436571428571</column></row></rows></data></data></DynamicPropertyProfile></DynamicProperties></Viscoelastic><Thermal><GlassTransitionTemperature><value>146</value><unit>Celsius</unit></GlassTransitionTemperature></Thermal></PROPERTIES><MICROSTRUCTURE><Experimental_Sample_Info><SampleSize><description>10 × 30 × 2 mm</description></SampleSize></Experimental_Sample_Info></MICROSTRUCTURE></PolymerNanocomposite>
