Repository: nfinan/kgapp

File: materialsmine_production_export/files/02d21934-eaba-11eb-9f8c-005056a1dd7b/file
<?xml version="1.0" encoding="UTF-8"?><PolymerNanocomposite><ID>L113_S12_Xu_2004</ID><Control_ID>L113_S1_Xu_2004</Control_ID><SchemaVersion>PNC_schema_041220</SchemaVersion><DatasetID>5e970017c9db0157d0737e46</DatasetID><SchemaID>5e96dbe7c49dc53363c20305</SchemaID><DATA_SOURCE><Citation><CommonFields><CitationType>conference proceeding</CitationType><Publication>2004 Proceedings. 54th Electronic Components and Technology Conference (IEEE Cat. No.04CH37546)</Publication><Title>Super high dielectric constant carbon black-filled polymer composites as integral capacitor dielectrics</Title><Author>Xu, Jianwen</Author><Author>Wong, M.</Author><Author>Wong, C.P.</Author><Keyword>High-K gate dielectrics</Keyword><Keyword>Polymers</Keyword><Keyword>Capacitors</Keyword><Keyword>Surface morphology</Keyword><Keyword>Scanning electron microscopy</Keyword><Keyword>Composite materials</Keyword><Keyword>Dielectric materials</Keyword><Keyword>Organic materials</Keyword><Keyword>Aggregates</Keyword><Keyword>Dielectric constant</Keyword><Keyword>capacitance</Keyword><Keyword>carbon</Keyword><Keyword>permittivity</Keyword><Keyword>particle reinforced composites</Keyword><Keyword>filled polymers</Keyword><Keyword>thin film capacitors</Keyword><Keyword>electrical conductivity</Keyword><Keyword>percolation</Keyword><Keyword>transmission electron microscopy</Keyword><Keyword>scanning electron microscopy</Keyword><Keyword>particle size</Keyword><Keyword>C</Keyword><Keyword>super high dielectric constant carbon black-filled polymer composites</Keyword><Keyword>integral capacitor dielectrics</Keyword><Keyword>embedded capacitors</Keyword><Keyword>carbon black filler</Keyword><Keyword>surface area</Keyword><Keyword>electrical properties</Keyword><Keyword>surface chemistry</Keyword><Keyword>aggregate structure</Keyword><Keyword>filler loading level</Keyword><Keyword>filler dispersion</Keyword><Keyword>carbon black aggregates</Keyword><Keyword>small capacitor electrode surfaces</Keyword><Keyword>composite capacitor network</Keyword><Keyword>carbon black conductivity</Keyword><Keyword>CBD3</Keyword><Keyword>CBC2</Keyword><Keyword>composite composition window</Keyword><Keyword>TEM</Keyword><Keyword>SEM</Keyword><Keyword>percolation threshold</Keyword><Keyword>10 kHz</Keyword><Publisher>IEEE</Publisher><PublicationYear>2004</PublicationYear><DOI>10.1109/ECTC.2004.1319391</DOI><URL>http://ieeexplore.ieee.org:80/document/1319391/?reload=true</URL><Language>English</Language><Location>Sch. of Mater. Sci. &amp; Eng., Georgia Inst. of Technol., Atlanta, GA, USA</Location><DateOfCitation>2015-07-27</DateOfCitation></CommonFields></Citation></DATA_SOURCE><MATERIALS><Matrix><MatrixComponent><ChemicalName>bisphenol-A epoxy resin</ChemicalName><StdChemicalName>DGEBA Epoxy Resin</StdChemicalName><uSMILES>CC(C)(C1=CC=C(OCC2CO2)C=C1)C3=CC=C(OCC4CO4)C=C3</uSMILES><PlasticType>thermoplastic</PlasticType><PolymerClass>polyepoxide</PolymerClass><PolymerType>homopolymer</PolymerType><ManufacturerOrSourceName>Sigma Aldrich</ManufacturerOrSourceName><Density><description>inserted from ChemProps, NanoMine</description><value>1.13</value><unit>g/cm3</unit></Density><Hardener>anhydride hardener (MHHPA)</Hardener><Additive><description>imidazole catalyst</description></Additive></MatrixComponent></Matrix><Filler><FillerComponent><ChemicalName>Carbon Black</ChemicalName><StdChemicalName>Carbon black</StdChemicalName><Abbreviation>CBC2</Abbreviation><Density><description>inserted from ChemProps, NanoMine</description><value>1.7</value><unit>g/cm3</unit></Density><SphericalParticleDiameter><description>Primary particle diameter</description><value>70</value><unit>nm</unit></SphericalParticleDiameter><FillerComponentInComposite><mass>0.05174138006000261</mass><volume>0.035</volume></FillerComponentInComposite></FillerComponent><FillerComposition><Fraction><mass><value>0.05174138006000261</value><source>computed by NanoMine</source></mass><volume><value>0.035</value><source>reported</source></volume></Fraction></FillerComposition></Filler></MATERIALS><PROCESSING><Other_Processing><ChooseParameter><Additive><Additive>anhydride hardener (MHHPA)</Additive></Additive></ChooseParameter><ChooseParameter><Additive><Additive>CBC2</Additive><Amount><description>volume fraction</description><value>3.5</value><unit>%</unit></Amount></Additive></ChooseParameter><ChooseParameter><Mixing><MixingMethod>ultra-sonication</MixingMethod><Time><value>1</value><unit>hours</unit></Time></Mixing></ChooseParameter><ChooseParameter><Mixing><Mixer>three-roll mill</Mixer><MixingMethod>roll milling</MixingMethod><Time><value>1</value><unit>hours</unit></Time></Mixing></ChooseParameter><ChooseParameter><Additive><Description>imidazole catalyst (2E4MZ-CN, from Shikoku Ltd.)</Description><Additive>imidazole catalyst</Additive></Additive></ChooseParameter><ChooseParameter><Mixing><MixingMethod>ultra-sonication</MixingMethod><Time><value>30</value><unit>minutes</unit></Time></Mixing></ChooseParameter><ChooseParameter><Heating><Description>Thermal curing of the whole mixture</Description><Temperature><value>150</value><unit>Celsius</unit></Temperature><Time><value>1</value><unit>hours</unit></Time></Heating></ChooseParameter></Other_Processing></PROCESSING><CHARACTERIZATION><Dynamic_Mechanical_Analysis><Equipment>TA Instruments, Model 2980</Equipment><Description>Single Canitlever Mode was used on 4x4x3 mm samples</Description></Dynamic_Mechanical_Analysis><Dielectric_and_Impedance_Spectroscopy_Analysis><Equipment>HP 4263A LCR meter</Equipment><Description>For dielectric properties measurements, parallel plate capacitors were fabricated on a silicon wafer with the formulated high dielectric constant composites. First, a thin layer of titanium (200 A) and copper (3000 A) were deposited on the wafer as the bottom electrode of capacitors by a DC sputterer (from CVC Products Incorporation). Then, the dielectric composite was spin coated onto the wafer. Next, the sample was cured with an optimized curing procedure in a Lindberg furnace under a nitrogen atmosphere. Finally, the DC isputterer was used to deposit another layer of copper (3000 A) as the top electrode onto the material through a shadow mask. Capacitance and dissipation measurements were obtained over a frequency range of 10 KHz to 10 MHz</Description></Dielectric_and_Impedance_Spectroscopy_Analysis><Thermogravimetric_Analysis><Equipment>TGA 2050 (from Thermal Advantages Inc.)</Equipment><Description>TGA of a sample from the uncured mixture was performed during the processing step (in Nitrogen atmosphere at 10 Celsius/min heating rate).</Description></Thermogravimetric_Analysis></CHARACTERIZATION><PROPERTIES><Electrical><AC_DielectricDispersion><Dielectric_Real_Permittivity><description>measured at 10000 Hz</description><value>985.911044759</value></Dielectric_Real_Permittivity><Dielectric_Loss_Tangent><description>measured at 10000 Hz</description><value>0.894798</value></Dielectric_Loss_Tangent></AC_DielectricDispersion></Electrical></PROPERTIES></PolymerNanocomposite>

File: materialsmine_production_export/files/02db4d06-4cb7-11ec-9aa5-005056a1ee50/file
<PolymerNanocomposite><ID>L381_S1_Zheng_2018</ID><Control_ID>L381_S1_Zheng_2018</Control_ID><SchemaVersion>PNC_schema_041220.xsd</SchemaVersion><SchemaID>5e95fa482b532717e8987098</SchemaID><DatasetID>5ed676318d37da6c5907a667</DatasetID><DATA_SOURCE><Citation><CommonFields><CitationType>research article</CitationType><DOI>unpublished-initial-create</DOI></CommonFields></Citation></DATA_SOURCE><MATERIALS><Matrix><MatrixComponent><ChemicalName>polystyrene</ChemicalName><StdChemicalName>Polystyrene</StdChemicalName><uSMILES> C(C(C1=CC=CC=C1)[*])[*] </uSMILES><Abbreviation>PS</Abbreviation><PlasticType>thermoplastic</PlasticType><PolymerClass>Polystyrenes</PolymerClass><PolymerType>homopolymer</PolymerType><ManufacturerOrSourceName>Shanghai Chemical Reagent  company</ManufacturerOrSourceName><Density><description>inserted from ChemProps, NanoMine</description><value>1.04</value><unit>g/cm3</unit></Density></MatrixComponent></Matrix><Filler><FillerComponent><ChemicalName>Reduced graphene oxide</ChemicalName><StdChemicalName>Reduced graphene oxide</StdChemicalName><Abbreviation>rGO</Abbreviation><ManufacturerOrSourceName>Shanghai Chemical Reagent company</ManufacturerOrSourceName><Density><description>inserted from ChemProps, NanoMine</description><value>1.91</value><unit>g/cm3</unit></Density><FillerComponentInComposite><mass>0.0</mass><volume>0.0</volume></FillerComponentInComposite></FillerComponent><FillerComposition><Fraction><mass><value>0.0</value><source>computed by NanoMine</source></mass><volume><value>0.0</value><source>reported</source></volume></Fraction></FillerComposition><Description>Hydroiodic acid reduction</Description></Filler></MATERIALS><PROCESSING><ExperimentalProcedure>0.2 g of PS particle powder was molded with a powder tablet press at 3000 MPa for 2 min, and then the compacted wafer was heated at 130 &#176;C for 3 h to obtain a PS block.</ExperimentalProcedure><Other_Processing><ChooseParameter><Molding><MoldingInfo><Description>The particle powder was molded by a powder tableting machine</Description><Temperature><value>25.0</value><unit>Celsius</unit></Temperature><Time><value>2.0</value><unit>minutes</unit></Time><Pressure><value>3000.0</value><unit>MPa</unit></Pressure><AmbientCondition>atmosphere</AmbientCondition></MoldingInfo></Molding></ChooseParameter><ChooseParameter><Heating><Description>The sample was heated in a vacuum oven</Description><Temperature><value>130.0</value><unit>Celsius</unit></Temperature><Time><value>3.0</value><unit>hours</unit></Time><Pressure><value>0.0</value><unit>MPa</unit></Pressure><AmbientCondition>atmosphere</AmbientCondition></Heating></ChooseParameter><ChooseParameter><Cooling><Description>Room temperature cooling</Description><Temperature><value>25.0</value><unit>Celsius</unit></Temperature><Time><value>1.0</value><unit>hours</unit></Time><Pressure><value>0.0</value><unit>MPa</unit></Pressure><AmbientCondition>atmosphere</AmbientCondition></Cooling></ChooseParameter></Other_Processing></PROCESSING><CHARACTERIZATION><Scanning_Electron_Microscopy><EquipmentUsed>S-4800 Scanning Electron Microscope</EquipmentUsed></Scanning_Electron_Microscopy><Dynamic_Mechanical_Analysis><Equipment>+450 Thermomechanical Analyzer</Equipment></Dynamic_Mechanical_Analysis><Electrometry><Equipment>ST2263 four probe tester</Equipment></Electrometry></CHARACTERIZATION><PROPERTIES><Viscoelastic><DynamicProperties><Description>+450 Thermomechanical Analyzer</Description><MeasurementMode>dual cantilever</MeasurementMode><MeasurementMethod>DMA</MeasurementMethod><DMA_mode><TemperatureSweep><condition><frequency><value>1.0</value><unit>Hz</unit></frequency></condition></TemperatureSweep></DMA_mode><DynamicPropertyProfile><data><description>storage modulus</description><AxisLabel><xName>Temperature</xName><xUnit>C</xUnit><yName>Storage modulus</yName><yUnit>Mpa</yUnit></AxisLabel><data><rows><row><column>34.95</column><column>21.626</column></row><row><column>35.6</column><column>21.6185</column></row><row><column>37.0</column><column>21.5834</column></row><row><column>38.4</column><column>21.5479</column></row><row><column>39.1</column><column>21.5243</column></row><row><column>40.5</column><column>21.463</column></row><row><column>41.9</column><column>21.3926</column></row><row><column>42.6</column><column>21.3642</column></row><row><column>44.0</column><column>21.2776</column></row><row><column>45.4</column><column>21.1757</column></row><row><column>46.1</column><column>21.1302</column></row><row><column>47.5</column><column>21.0165</column></row><row><column>48.9</column><column>20.905</column></row><row><column>49.65</column><column>20.841</column></row><row><column>51.0</column><column>20.7209</column></row><row><column>52.4</column><column>20.5919</column></row><row><column>53.15</column><column>20.5182</column></row><row><column>54.55</column><column>20.361</column></row><row><column>55.95</column><column>20.211</column></row><row><column>56.65</column><column>20.1337</column></row><row><column>58.0</column><column>19.9676</column></row><row><column>59.45</column><column>19.8059</column></row><row><column>60.15</column><column>19.7049</column></row><row><column>61.6</column><column>19.523</column></row><row><column>62.95</column><column>19.3372</column></row><row><column>63.6</column><column>19.2454</column></row><row><column>65.1</column><column>19.0497</column></row><row><column>66.5</column><column>18.855</column></row><row><column>67.2</column><column>18.7485</column></row><row><column>68.6</column><column>18.5356</column></row><row><column>70.0</column><column>18.3196</column></row><row><column>70.7</column><column>18.2132</column></row><row><column>72.1</column><column>17.9946</column></row><row><column>72.75</column><column>17.8756</column></row><row><column>74.25</column><column>17.6385</column></row><row><column>75.6</column><column>17.4042</column></row><row><column>76.35</column><column>17.2841</column></row><row><column>77.75</column><column>17.0413</column></row><row><column>79.15</column><column>16.8067</column></row><row><column>79.85</column><column>16.6825</column></row><row><column>81.2</column><column>16.4378</column></row><row><column>82.7</column><column>16.2021</column></row><row><column>83.35</column><column>16.078</column></row><row><column>84.8</column><column>15.8228</column></row><row><column>86.2</column><column>15.5801</column></row><row><column>86.9</column><column>15.4485</column></row><row><column>88.3</column><column>15.2165</column></row><row><column>89.65</column><column>14.9795</column></row><row><column>90.4</column><column>14.8706</column></row><row><column>91.8</column><column>14.6407</column></row><row><column>93.2</column><column>14.4223</column></row><row><column>93.95</column><column>14.3078</column></row><row><column>95.35</column><column>14.0844</column></row><row><column>96.75</column><column>13.865</column></row><row><column>97.45</column><column>13.7475</column></row><row><column>98.85</column><column>13.512</column></row><row><column>100.25</column><column>13.2809</column></row><row><column>100.95</column><column>13.1577</column></row><row><column>102.4</column><column>12.9093</column></row><row><column>103.8</column><column>12.6475</column></row><row><column>104.45</column><column>12.489</column></row><row><column>105.9</column><column>12.1974</column></row><row><column>107.3</column><column>11.8963</column></row><row><column>108.0</column><column>11.7353</column></row><row><column>109.4</column><column>11.3677</column></row><row><column>110.8</column><column>10.8577</column></row><row><column>111.55</column><column>10.4957</column></row><row><column>112.95</column><column>9.51949</column></row><row><column>113.6</column><column>8.96861</column></row><row><column>115.0</column><column>7.69726</column></row><row><column>116.5</column><column>6.19625</column></row><row><column>117.2</column><column>5.41723</column></row><row><column>118.55</column><column>3.99897</column></row></rows><headers><column>temperature (C) </column><column>storage modulus (Mpa)</column></headers></data></data></DynamicPropertyProfile></DynamicProperties></Viscoelastic><Electrical><ElectricConductivity><value>1e-16</value><unit>S/m</unit></ElectricConductivity></Electrical></PROPERTIES><MICROSTRUCTURE><ImageFile><File>https://qa.materialsmine.org/nmr/blob?id=5ed679d88d37da6c5907a678</File><Description>Morphology of cross section</Description><MicroscopyType>SEM</MicroscopyType><Type>grayscale</Type><Dimension><width>1280.0</width><height>960.0</height></Dimension></ImageFile><Experimental_Sample_Info><SampleSize><value>1.5</value><unit>cm</unit></SampleSize><SampleThickness><value>2.0</value><unit>mm</unit></SampleThickness></Experimental_Sample_Info></MICROSTRUCTURE></PolymerNanocomposite>

File: materialsmine_production_export/files/030ae6a6-4c99-11ec-9aa5-005056a1ee50/file
<?xml version="1.0" encoding="UTF-8"?><PolymerNanocomposite><ID>L290_S5_Si_2006</ID><Control_ID>L290_S5_Si_2006</Control_ID><SchemaVersion>PNC_schema_041220</SchemaVersion><DatasetID>5e971976c9db0157d0737ece</DatasetID><SchemaID>5e96dbe7c49dc53363c20305</SchemaID><DATA_SOURCE><Citation><CommonFields><CitationType>research article</CitationType><Publication>Macromolecules</Publication><Title>Compatibilizing Bulk Polymer Blends by Using Organoclays</Title><Author>Si, Mayu</Author><Author>Araki, Tohru</Author><Author>Ade, Harald</Author><Author>Kilcoyne, A. L. D.</Author><Author>Fisher, Robert</Author><Author>Sokolov, Jonathan C.</Author><Author>Rafailovich, Miriam H.</Author><Publisher>American Chemical Society</Publisher><PublicationYear>2006</PublicationYear><DOI>10.1021/ma060125+</DOI><Volume>39</Volume><URL>https://pubs.acs.org/doi/10.1021/ma060125%2B</URL><Language>English</Language><Location>Department of Materials Science and Engineering, State University of New York at Stony Brook, Stony Brook, New York 11794-2275; Department of Physics, North Carolina State University, Raleigh, North Carolina 27695; Advanced Light Source, Lawrence Berkeley Laboratory, Berkeley, California 94720-8225; and Hebrew Academy of Nassau County High School, Uniondale, New York 11553</Location><DateOfCitation>2019-05-08</DateOfCitation></CommonFields><CitationType><Journal><ISSN>1520-5835</ISSN><Issue>14</Issue></Journal></CitationType></Citation></DATA_SOURCE><MATERIALS><Matrix><MatrixComponent><ChemicalName>polystyrene</ChemicalName><StdChemicalName>Polystyrene</StdChemicalName><uSMILES> C(C(C1=CC=CC=C1)[*])[*] </uSMILES><PubChemRef>7501</PubChemRef><Abbreviation>PS</Abbreviation><ConstitutionalUnit>C8H8</ConstitutionalUnit><PlasticType>thermoplastic</PlasticType><PolymerClass>polystyrenes</PolymerClass><PolymerType>homopolymer</PolymerType><ManufacturerOrSourceName>Sigma Aldrich</ManufacturerOrSourceName><MolecularWeight><value>280000</value><unit>g/mol</unit></MolecularWeight><Density><value>1.05</value><unit>g/cm^3</unit></Density><MatrixComponentComposition><Fraction><mass>0.3</mass></Fraction></MatrixComponentComposition></MatrixComponent><MatrixComponent><ChemicalName>poly(methyl methacrylate)</ChemicalName><StdChemicalName>Poly(methyl methacrylate)</StdChemicalName><uSMILES>C(C(C)(C(=O)OC)[*])[*]</uSMILES><PubChemRef>6658</PubChemRef><Abbreviation>PMMA</Abbreviation><PlasticType>thermoplastic</PlasticType><PolymerType>homopolymer</PolymerType><ManufacturerOrSourceName>Sigma Aldrich</ManufacturerOrSourceName><MolecularWeight><value>120000</value><unit>g/mol</unit></MolecularWeight><Density><value>1.18</value><unit>g/cm^3</unit></Density><MatrixComponentComposition><Fraction><mass>0.7</mass></Fraction></MatrixComponentComposition></MatrixComponent></Matrix></MATERIALS><PROCESSING><MeltMixing><ChooseParameter><Mixing><Description>The materials were prepared by melt mixing in a C.W.
          Brabender, a total of 50 g, divided into different weight ratios of
          polymers and organoclays. To obtain thorough mixing, polymers were
          first inserted into the chamber and mixed at 20 rpm for 1
          min.</Description><Mixer>C.W. Brabender mixer</Mixer><ChemicalUsed><description>polystyrene</description></ChemicalUsed><ChemicalUsed><description>poly(methyl methacrylate)</description></ChemicalUsed><RPM><value>20</value><unit>rpm</unit></RPM><Time><value>1</value><unit>minutes</unit></Time><Temperature><value>170</value><unit>Celsius</unit></Temperature></Mixing></ChooseParameter><ChooseParameter><Mixing><Description>After initial mixing, the clay was added and mixed at
          100 rpm for 10 min.</Description><Mixer>C.W. Brabender mixer</Mixer><ChemicalUsed><description>polystyrene</description></ChemicalUsed><ChemicalUsed><description>poly(methyl methacrylate)</description></ChemicalUsed><RPM><value>100</value><unit>rpm</unit></RPM><Time><value>10</value><unit>minutes</unit></Time><Temperature><value>170</value><unit>Celsius</unit></Temperature></Mixing></ChooseParameter></MeltMixing></PROCESSING><CHARACTERIZATION><Transmission_Electron_Microscopy><EquipmentUsed>JEOL JEM1200ex</EquipmentUsed><Description>Morphology of the sample was observed using a JEOL
      JEM1200ex transmission electron microscope (TEM) at 60 kV.</Description><AcceleratingVoltage><value>60</value><unit>kV</unit></AcceleratingVoltage></Transmission_Electron_Microscopy><Dynamic_Mechanical_Analysis><Equipment>Mettler Toledo DMA/SDTA861e</Equipment><Description>Dynamic mechanical properties were performed using a
      Mettler Toledo DMA/SDTA861e dynamic mechanical analyzer with a single
      cantilever bend mode.</Description></Dynamic_Mechanical_Analysis><Differential_Scanning_Calorimetry><Equipment>Mettler Toledo DSC 821e</Equipment><Description>Thermal properties were studied using a Mettler Toledo DSC
      821e differential scanning calorimeter (DSC) under a nitrogen
      atmosphere. Samples of about 10 mg were heated at a rate of 10°C/min
      from 25 to 200°C.</Description><HeatingRate><value>10</value><unit>°C/min </unit></HeatingRate></Differential_Scanning_Calorimetry></CHARACTERIZATION><MICROSTRUCTURE><ImageFile><File>http://localhost/nmr/blob?id=5b4f90bae74a1d4cdbacd7e2</File><Description>TEM images of PS/PMMA blends quenched in liquid
      nitrogen</Description><MicroscopyType>TEM</MicroscopyType></ImageFile><ImageFile><File>http://localhost/nmr/blob?id=5b4f90c3e74a1d4cdbacd7e5</File><Description>TEM images of PS/PMMA blends annealed at 190 °C for 14
      h</Description><MicroscopyType>TEM</MicroscopyType></ImageFile><ImageFile><File>http://localhost/nmr/blob?id=5b4f90cee74a1d4cdbacd7f7</File><Description>Scanning transmission X-ray microscopy (STXM)
      image</Description></ImageFile><Experimental_Sample_Info><SampleSize><description>dynamic mechanical analysis sample size: 10mm x
        10mm</description><unit>millimeter</unit></SampleSize><SampleThickness><description>dynamic mechanical analysis sample
        thickness</description><value>2</value><unit>millimeter</unit></SampleThickness></Experimental_Sample_Info></MICROSTRUCTURE></PolymerNanocomposite>

File: materialsmine_production_export/files/037d0baa-4c44-11ec-9aa5-005056a1ee50/file
<?xml version="1.0" encoding="UTF-8"?><PolymerNanocomposite><ID>L188_S8_Hu_2004</ID><Control_ID>L188_S1_Hu_2004</Control_ID><SchemaVersion>PNC_schema_041220</SchemaVersion><DatasetID>5e97071dc9db0157d0737e7a</DatasetID><SchemaID>5e96dbe7c49dc53363c20305</SchemaID><DATA_SOURCE><Citation><CommonFields><CitationType>research article</CitationType><Publication>Polymer Degradation and Stability</Publication><Title>Viscoelastic properties and thermal degradation kinetics of silica/PMMA nanocomposites</Title><Author>Hu, Yu-Hsiang</Author><Author>Chen, Chuh-Yung</Author><Author>Wang, Cheng-Chien</Author><Keyword>PMMA</Keyword><Keyword>TGA</Keyword><Keyword>Activation energy</Keyword><Keyword>Silica</Keyword><Publisher>Elsevier</Publisher><PublicationYear>2004</PublicationYear><DOI>10.1016/j.polymdegradstab.2004.02.001</DOI><Volume>84</Volume><URL>https://linkinghub.elsevier.com/retrieve/pii/S0141391004000631</URL><Language>English</Language><Location>Department of Chemical Engineering, National Cheng-Kung University, Tainan 70101, Taiwan</Location><DateOfCitation>2019-05-08</DateOfCitation></CommonFields><CitationType><Journal><ISSN>01413910</ISSN><Issue>3</Issue></Journal></CitationType></Citation></DATA_SOURCE><MATERIALS><Matrix><MatrixComponent><ChemicalName>Poly(methyl methacrylate)</ChemicalName><StdChemicalName>Poly(methyl methacrylate)</StdChemicalName><uSMILES>C(C(C)(C(=O)OC)[*])[*]</uSMILES><Abbreviation>PMMA</Abbreviation><Density><description>inserted from ChemProps, NanoMine</description><value>1.15</value><unit>g/cm3</unit></Density></MatrixComponent><MatrixProcessing><ChooseParameter><Other>Methyl methacrylate (MMA) was distillated twice before being used.</Other></ChooseParameter></MatrixProcessing></Matrix><Filler><FillerComponent><ChemicalName>silica</ChemicalName><StdChemicalName>Silicon dioxide</StdChemicalName><ManufacturerOrSourceName>AEROSIL R812</ManufacturerOrSourceName><Density><description>inserted from ChemProps, NanoMine</description><value>2.65</value><unit>g/cm3</unit></Density><FillerComponentInComposite><mass>0.03</mass><volume>0.013243761996161228</volume></FillerComponentInComposite></FillerComponent><FillerComposition><Fraction><mass><value>0.03</value><source>reported</source></mass><volume><value>0.013243761996161228</value><source>computed by NanoMine</source></volume></Fraction></FillerComposition><Description>Methyl (-CH3) and ethylene (-CH2-) groups (2862 cm^-1 - 2963 cm^-1) are present in the modified silica.</Description></Filler></MATERIALS><PROCESSING><In-SituPolymerization><ChooseParameter><Mixing><Description>The silica powder was well dispersed throughout the MMA monomer under sonification to yield various concentrations of silica/MMA solution.</Description><MixingMethod>ultra-sonication</MixingMethod><ChemicalUsed><description>silica powder</description></ChemicalUsed><ChemicalUsed><description>MMA monomer</description></ChemicalUsed></Mixing></ChooseParameter><ChooseParameter><Mixing><Description>The different concentrations of silica/MMA solution (100 g) with 0.7 g AIBN were placed in a 200 ml beaker.  This mixture was stirred at room temperature under flowing nitrogen.</Description><MixingMethod>ball milling</MixingMethod><ChemicalUsed><description>silica/MMA solution</description></ChemicalUsed><ChemicalUsed><description>2,2'-Azobisisobutyronitrile</description></ChemicalUsed><Temperature><value>25</value><unit>Celsius</unit></Temperature></Mixing></ChooseParameter><ChooseParameter><Heating><Description>polymerization</Description><Temperature><value>80</value><unit>Celsius</unit></Temperature><Time><value>30</value><unit>minutes</unit></Time></Heating></ChooseParameter><ChooseParameter><Cooling><Temperature><value>25</value><unit>Celsius</unit></Temperature></Cooling></ChooseParameter><ChooseParameter><Molding><MoldingMode>casting</MoldingMode><MoldingInfo><Description>using 3 mm PVC packing</Description></MoldingInfo></Molding></ChooseParameter><ChooseParameter><Heating><Description>polymerization in a water bath</Description><Temperature><value>55</value><unit>Celsius</unit></Temperature><Time><value>12</value><unit>hours</unit></Time></Heating></ChooseParameter><ChooseParameter><Heating><Temperature><value>110</value><unit>Celsius</unit></Temperature><Time><value>1</value><unit>hours</unit></Time></Heating></ChooseParameter></In-SituPolymerization></PROCESSING><CHARACTERIZATION><Scanning_Electron_Microscopy><EquipmentUsed>Hitachi 4500 SEM</EquipmentUsed><AcceleratingVoltage><value>5</value><unit>kV</unit></AcceleratingVoltage></Scanning_Electron_Microscopy><Dynamic_Mechanical_Analysis><Equipment>Du-Pont 2980 Dynamic Mechanical Analyzer</Equipment><Description>heating rate of 10 degree C/min</Description></Dynamic_Mechanical_Analysis><Fourier_Transform_Infrared_Spectroscopy><Equipment>BIO-RAD FTS-40A</Equipment><Description>FT-IR, was conducted using a BIO-RAD FTS-40A + UMA500 spectrometer with KBr pellet at 4 cm^-1 resolution.</Description></Fourier_Transform_Infrared_Spectroscopy><Thermogravimetric_Analysis><Equipment>TA TGA-Q50 thermobalance</Equipment><Description>Samples of approximately 10e15 mg were heated at various heating rates under nitrogen purge (70 ml/min). Isothermal TGA was carried out by heating the sample to 220 (C for 2 h under nitrogen purge.</Description></Thermogravimetric_Analysis></CHARACTERIZATION><PROPERTIES><Viscoelastic><DynamicProperties><MeasurementMethod>DMA</MeasurementMethod><DynamicPropertyProfile><description>Storage Modulus</description><value>28.7</value><unit>MPa</unit></DynamicPropertyProfile></DynamicProperties><DynamicProperties><MeasurementMethod>DMA</MeasurementMethod><DynamicPropertyProfile><description>Loss modulus</description><value>130</value><unit>MPa</unit></DynamicPropertyProfile></DynamicProperties></Viscoelastic><Thermal><ThermalDecompositionTemperature><value>302</value><unit>Celsius</unit></ThermalDecompositionTemperature><GlassTransitionTemperature><value>127</value><unit>Celsius</unit></GlassTransitionTemperature></Thermal></PROPERTIES></PolymerNanocomposite>

File: materialsmine_production_export/files/0393ac14-4c82-11ec-9aa5-005056a1ee50/file
<?xml version="1.0" encoding="UTF-8"?><PolymerNanocomposite><ID>L265_S1_McNally_2005</ID><Control_ID>L265_S1_McNally_2005</Control_ID><SchemaVersion>PNC_schema_041220</SchemaVersion><DatasetID>5e971703c9db0157d0737eb6</DatasetID><SchemaID>5e96dbe7c49dc53363c20305</SchemaID><DATA_SOURCE><Citation><CommonFields><CitationType>research article</CitationType><Publication>Polymer</Publication><Title>Polyethylene multiwalled carbon nanotube composites</Title><Author>McNally, Tony</Author><Author>Pötschke, Petra</Author><Author>Halley, Peter</Author><Author>Murphy, Michael</Author><Author>Martin, Darren</Author><Author>Bell, Steven E.J.</Author><Author>Brennan, Gerard P.</Author><Author>Bein, Daniel</Author><Author>Lemoine, Patrick</Author><Author>Quinn, John Paul</Author><Keyword>Polyethylene</Keyword><Keyword>Multiwalled carbon nanotubes</Keyword><Keyword>Nanocomposites</Keyword><Publisher>Elsevier</Publisher><PublicationYear>2005</PublicationYear><DOI>10.1016/j.polymer.2005.06.094</DOI><Volume>46</Volume><URL>https://www.sciencedirect.com/science/article/pii/S0032386105009110?via%3Dihub</URL><Language>English</Language><Location>School of Mechanical and Manufacturing Engineering, Queen's University Belfast, Belfast BT9 5AH, UK</Location><DateOfCitation>2017-08-09</DateOfCitation></CommonFields><CitationType><Journal><ISSN>0032-3861</ISSN><Issue>19</Issue></Journal></CitationType></Citation></DATA_SOURCE><MATERIALS><Matrix><MatrixComponent><ChemicalName>polyethylene</ChemicalName><StdChemicalName>Poly(ethylene)</StdChemicalName><uSMILES>C(C[*])[*]</uSMILES><Abbreviation>PE</Abbreviation><ManufacturerOrSourceName>Boreaslis A/S</ManufacturerOrSourceName><TradeName>Borecene RM8343</TradeName><Density><description>inserted from ChemProps, NanoMine</description><value>0.92</value><unit>g/cm3</unit></Density></MatrixComponent></Matrix></MATERIALS><CHARACTERIZATION><Transmission_Electron_Microscopy><EquipmentUsed>FEI Tecnai F20 field emission instrument</EquipmentUsed></Transmission_Electron_Microscopy><Scanning_Electron_Microscopy><EquipmentUsed>Hitachi SEM (model S3200N)</EquipmentUsed></Scanning_Electron_Microscopy><Dynamic_Mechanical_Analysis><Equipment>Rheometric Scientific DMTA analyser (Mark IV)</Equipment></Dynamic_Mechanical_Analysis><Differential_Scanning_Calorimetry><Equipment>TA Instruments DSC 2920</Equipment><HeatingRate><value>10</value><unit>C/min</unit></HeatingRate><CoolingRate><value>10</value><unit>C/min</unit></CoolingRate><CycleInformation>2920. The samples were allowed to equilibrate at 20 C before being heated at 10 C/min to 200 C, held at this temperature for 3 min, then cooled at 10 C/min to 20 C, held at 20 C for 1 min before being reheated at 10 C/min to 200 C again.</CycleInformation></Differential_Scanning_Calorimetry><XRay_Diffraction_and_Scattering><Equipment>PANalytical X’Pert Pro diffractometer</Equipment><Description>X-Ray diffraction (WAXD) spectra of both the MWCNTs and the nanocomposites were recorded using a PANalytical X’Pert Pro diffractometer using Cu Ka radiation between 1 and 40 2theta.</Description></XRay_Diffraction_and_Scattering><Atomic_Force_Microscopy><Equipment>Veeco Dimension 3100 nanoscope</Equipment></Atomic_Force_Microscopy><Thermogravimetric_Analysis><Equipment>TA Instruments Hi-Res TGA 2950 thermogravimetric analyser</Equipment><Description>from 20 to 500 C with a heating rate of 10 C/min. and a nitrogen gas flow rate of 40/60 cm3/min.</Description></Thermogravimetric_Analysis><Raman_Spectroscopy><Equipment>Jobin-Yvon HR640 spectrometer</Equipment><Description>Raman spectra were collected using a 785 nm (Titan sapphire laser), Jobin-Yvon HR640 spectrometer fitted with an Andor Technology CCD detector. The laser (50 mW) was line focussed onto the sample (100 um*4 mm) and was rotated throughout the experiment. No melting of the polymer was detected even after prolonged exposure under these conditions. Raman scattering was collected in a standard 180 degree backscattering geometry.</Description></Raman_Spectroscopy><Rheometery><RheometerType>plate</RheometerType><Description>The rheological behaviour of the composites was studied using an Ares (Rheometrics, Inc.) parallel-plate rheometer at 220 C, using dynamic oscillation frequency sweeps of 0.1–100 rad/s and back, in the linear-viscoelastic range (strain 2%) under a nitrogen atmosphere.</Description><Equipment>Ares (Rheometrics, Inc.) parallel-plate rheometer</Equipment></Rheometery><Electrometry><Equipment>a Keithley electrometer (Model 6517A)</Equipment><Description>Volume resistivity measurements were performed on samples of all composites that were firstly compression moulded into thin sheets (diameter 60 mm, thickness 0.35 mm). For high resistivity samples a Keithley electrometer (Model 6517A) equipped with a 8009 test fixture was used.</Description></Electrometry><Electrometry><Equipment>Keithley electrometer (Model DMM 2000)</Equipment><Description>For more conductive samples (lower than 10^7 ohm-cm) strips with dimensions of 30*2 mm^2 were cut from the sheets and measured using a Keithley electrometer (Model DMM 2000) using a four-point test fixture (i.e. gold contact wires with a distance of 20 mm between source electrodes and 10 mm between the measuring electrodes).</Description></Electrometry></CHARACTERIZATION><PROPERTIES><Mechanical><Tensile><TensileStressAtBreak><value>21.26914661</value><unit>MPa</unit><uncertainty><type>absolute</type><value>1.129102845</value></uncertainty></TensileStressAtBreak><TensileStressAtYield><value>11.10722101</value><unit>MPa</unit><uncertainty><type>absolute</type><value>0.682713348</value></uncertainty></TensileStressAtYield><StrainAtBreak><value>693.442623</value><unit>%</unit><uncertainty><type>absolute</type><value>42.62295082</value></uncertainty></StrainAtBreak></Tensile></Mechanical><Viscoelastic><DynamicProperties><MeasurementMode>tensile</MeasurementMode><MeasurementMethod>tensile tester</MeasurementMethod><DMA_mode><FrequencySweep><condition><temperature><description>unspecified, assumed to be room temperature</description><value>25</value><unit>Celsius</unit></temperature></condition></FrequencySweep></DMA_mode><DynamicPropertyProfile><data><description>Storage Modulus</description><data><headers><column id="0">Frequency (rad/s)</column><column id="1">G' (Pa)</column></headers><rows><row id="0"><column id="0">0.101214444667</column><column id="1">4.45117962526</column></row><row id="1"><column id="0">0.157558725413</column><column id="1">9.2532039557</column></row><row id="2"><column id="0">0.249176940749</column><column id="1">15.4099405438</column></row><row id="3"><column id="0">0.393934266391</column><column id="1">29.9726761801</column></row><row id="4"><column id="0">0.613260617852</column><column id="1">60.9413004405</column></row><row id="5"><column id="0">0.984493540534</column><column id="1">118.532181153</column></row><row id="6"><column id="0">1.50969450656</column><column id="1">215.709056283</column></row><row id="7"><column id="0">2.46146787263</column><column id="1">383.945571678</column></row><row id="8"><column id="0">4.13710235873</column><column id="1">763.528126675</column></row><row id="9"><column id="0">5.96829592586</column><column id="1">1271.55124775</column></row><row id="10"><column id="0">10.3447565746</column><column id="1">2365.90220885</column></row><row id="11"><column id="0">15.7450947083</column><column id="1">3984.01557237</column></row><row id="12"><column id="0">24.3368784158</column><column id="1">6417.76229818</column></row><row id="13"><column id="0">39.0844047515</column><column id="1">10453.4979219</column></row><row id="14"><column id="0">61.8053662034</column><column id="1">18198.3537453</column></row><row id="15"><column id="0">99.2871260581</column><column id="1">25949.2733327</column></row></rows></data></data></DynamicPropertyProfile><DynamicPropertyProfile><data><description>Loss Modulus</description><data><headers><column id="0">Frequency (rad/s)</column><column id="1">G'' (Pa)</column></headers><rows><row id="0"><column id="0">0.1</column><column id="1">116.535873761</column></row><row id="1"><column id="0">0.155980140404</column><column id="1">185.659087719</column></row><row id="2"><column id="0">0.251761953074</column><column id="1">279.523113172</column></row><row id="3"><column id="0">0.386041205707</column><column id="1">451.665441093</column></row><row id="4"><column id="0">0.623095271386</column><column id="1">719.545484032</column></row><row id="5"><column id="0">0.971904879157</column><column id="1">1098.77790873</column></row><row id="6"><column id="0">1.59577000302</column><column id="1">1725.87265149</column></row><row id="7"><column id="0">2.44688670578</column><column id="1">2673.02472777</column></row><row id="8"><column id="0">3.94943211619</column><column id="1">3912.32162539</column></row><row id="9"><column id="0">6.26656722526</column><column id="1">5890.38464655</column></row><row id="10"><column id="0">9.94316743103</column><column id="1">8744.15387334</column></row><row id="11"><column id="0">15.776832037</column><column id="1">12798.4376791</column></row><row id="12"><column id="0">25.0331125217</column><column id="1">17210.2155101</column></row><row id="13"><column id="0">39.7200604695</column><column id="1">24144.6307123</column></row><row id="14"><column id="0">63.564966403</column><column id="1">32697.4290645</column></row><row id="15"><column id="0">103.478824162</column><column id="1">41259.5232843</column></row></rows></data></data></DynamicPropertyProfile><DynamicPropertyProfile><data><description>tan delta</description><data><headers><column id="0">Frequency (rad/s)</column><column id="1">tan delta</column></headers><rows><row id="0"><column id="0">0.099797514169</column><column id="1">29.3712125051</column></row><row id="1"><column id="0">0.161982867709</column><column id="1">20.7662438025</column></row><row id="2"><column id="0">0.253872311687</column><column id="1">18.8277764949</column></row><row id="3"><column id="0">0.39767032449</column><column id="1">14.8322702215</column></row><row id="4"><column id="0">0.634278747843</column><column id="1">11.9397054201</column></row><row id="5"><column id="0">0.9934831316</column><column id="1">9.25464994545</column></row><row id="6"><column id="0">1.61338901583</column><column id="1">7.48998859819</column></row><row id="7"><column id="0">2.48271109559</column><column id="1">6.22839306506</column></row><row id="8"><column id="0">3.96055928004</column><column id="1">5.2352957806</column></row><row id="9"><column id="0">6.3173048317</column><column id="1">4.26012177002</column></row><row id="10"><column id="0">10.0779299658</column><column id="1">3.60026631617</column></row><row id="11"><column id="0">15.7905910493</column><column id="1">3.04270233347</column></row><row id="12"><column id="0">25.4203070968</column><column id="1">2.62757779274</column></row><row id="13"><column id="0">39.4698011776</column><column id="1">2.17318611765</column></row><row id="14"><column id="0">62.4124988922</column><column id="1">1.91776274339</column></row><row id="15"><column id="0">99.5617988422</column><column id="1">1.60329221772</column></row></rows></data></data></DynamicPropertyProfile></DynamicProperties><DynamicProperties><MeasurementMode>simple cantilever</MeasurementMode><MeasurementMethod>DMA</MeasurementMethod><DMA_mode><TemperatureSweep><condition><frequency><description>a heating rate of 2C/min</description><value>1</value><unit>Hz</unit></frequency></condition></TemperatureSweep></DMA_mode><DynamicPropertyProfile><data><description>Storage Modulus</description><data><headers><column>Temperature (C)</column><column>E' (Pa)</column></headers><rows><row><column>19.237040313158</column><column>324077337.275359</column></row><row><column>21.0145951191175</column><column>330003320.728846</column></row><row><column>22.792149925077</column><column>341104106.634673</column></row><row><column>24.5697047310365</column><column>349116703.980232</column></row><row><column>26.347259536996</column><column>353957648.209841</column></row><row><column>28.1248143429555</column><column>356628513.991694</column></row><row><column>29.902369148915</column><column>354458435.543939</column></row><row><column>31.6799239548746</column><column>349951349.537061</column></row><row><column>33.4574787608341</column><column>341771823.080136</column></row><row><column>35.2350335667936</column><column>332757651.066382</column></row><row><column>37.0125883727531</column><column>324411195.498091</column></row><row><column>38.7901431787126</column><column>316398598.152532</column></row><row><column>40.5676979846721</column><column>307885213.472875</column></row><row><column>42.3452527906316</column><column>299037970.570486</column></row><row><column>44.1228075965911</column><column>289856869.445366</column></row><row><column>45.9003624025506</column><column>280341910.097515</column></row><row><column>47.6779172085101</column><column>271327738.08376</column></row><row><column>49.4554720144696</column><column>261812778.735909</column></row><row><column>51.2330268204291</column><column>251963961.165325</column></row><row><column>52.9894202596511</column><column>242568236.897021</column></row><row><column>54.7881364323482</column><column>233301286.514627</column></row><row><column>56.5656912383077</column><column>223919870.455868</column></row><row><column>58.3432460442672</column><column>215239556.664845</column></row><row><column>60.1208008502267</column><column>206058455.539725</column></row><row><column>61.8983556561862</column><column>198212787.305532</column></row><row><column>63.6759104621457</column><column>190200189.959972</column></row><row><column>65.4534652681052</column><column>181957071.460622</column></row><row><column>66.7866313725749</column><column>173507278.82339</column></row><row><column>68.3025830258302</column><column>168113772.455089</column></row><row><column>70.4059040590405</column><column>159131736.526946</column></row><row><column>74.1697416974169</column><column>147155688.622754</column></row><row><column>76.7158671586715</column><column>135928143.712574</column></row><row><column>78.8191881918818</column><column>127694610.778443</column></row><row><column>80.590405904059</column><column>117964071.856287</column></row><row><column>82.4723247232472</column><column>113473053.892215</column></row><row><column>84.7970479704797</column><column>104491017.964071</column></row><row><column>87.4538745387453</column><column>93263473.0538923</column></row><row><column>91.2177121771217</column><column>81287425.1497006</column></row><row><column>94.3173431734317</column><column>72305389.2215569</column></row><row><column>96.6420664206642</column><column>66317365.269461</column></row><row><column>98.9667896678966</column><column>61077844.3113772</column></row><row><column>99.9630996309962</column><column>58832335.3293412</column></row></rows></data></data></DynamicPropertyProfile></DynamicProperties></Viscoelastic><Electrical><VolumeResistivity><description>log volume resistivity</description><value>19.77559607</value><unit>ohm-cm</unit></VolumeResistivity></Electrical><Thermal><Crystallinity><DegreeOfCrystallization><value>32.5</value><unit>%</unit></DegreeOfCrystallization></Crystallinity><CrystalizationTemperature><value>111.0</value><unit>Celsius</unit></CrystalizationTemperature><MeltingTemperature><value>126.6</value><unit>Celsius</unit></MeltingTemperature></Thermal><Rheological><RheologicalViscosity><DynamicViscosity><data><data><headers><column id="0">Frequency (rad/s)</column><column id="1">Complex viscocity (Pa s)</column></headers><rows><row id="0"><column id="0">0.100201546311</column><column id="1">1140.46394614</column></row><row id="1"><column id="0">0.149468332294</column><column id="1">1124.52926665</column></row><row id="2"><column id="0">0.249330151162</column><column id="1">1123.68710166</column></row><row id="3"><column id="0">0.396541617102</column><column id="1">1093.04318959</column></row><row id="4"><column id="0">0.650983280335</column><column id="1">1092.25017616</column></row><row id="5"><column id="0">0.971193139681</column><column id="1">1062.56307843</column></row><row id="6"><column id="0">1.59458499608</column><column id="1">1047.56967312</column></row><row id="7"><column id="0">2.45624987513</column><column id="1">1019.0492636</column></row><row id="8"><column id="0">3.8761962128</column><column id="1">971.420542352</column></row><row id="9"><column id="0">6.11700675583</column><column id="1">926.017910821</column></row><row id="10"><column id="0">9.88964044569</column><column id="1">865.030323426</column></row><row id="11"><column id="0">15.4857749644</column><column id="1">808.097219195</column></row><row id="12"><column id="0">24.2553417475</column><column id="1">734.822901991</column></row><row id="13"><column id="0">38.6224593323</column><column id="1">637.372718335</column></row><row id="14"><column id="0">61.4823471094</column><column id="1">567.959628717</column></row><row id="15"><column id="0">97.9482062486</column><column id="1">469.926717223</column></row></rows></data></data></DynamicViscosity></RheologicalViscosity></Rheological></PROPERTIES></PolymerNanocomposite>
