Repository: nfinan/kgapp

File: materialsmine_production_export/files/03fc15b4-eaf4-11eb-9f8d-005056a1dd7b/file
<?xml version="1.0" encoding="UTF-8"?><PolymerNanocomposite><ID>L203_S2_Ma_2009</ID><Control_ID>L203_S1_Ma_2009</Control_ID><SchemaVersion>PNC_schema_041220</SchemaVersion><DatasetID>5e9708c6c9db0157d0737e83</DatasetID><SchemaID>5e96dbe7c49dc53363c20305</SchemaID><DATA_SOURCE><Citation><CommonFields><CitationType>research article</CitationType><Publication>ACS Applied Materials &amp; Interfaces</Publication><Title>Enhanced Electrical Conductivity of Nanocomposites Containing Hybrid Fillers of Carbon Nanotubes and Carbon Black</Title><Author>Ma, Peng-Cheng</Author><Author>Liu, Ming-Yang</Author><Author>Zhang, Hao</Author><Author>Wang, Sheng-Qi</Author><Author>Wang, Rui</Author><Author>Wang, Kai</Author><Author>Wong, Yiu-Kei</Author><Author>Tang, Ben-Zhong</Author><Author>Hong, Soon-Hyung</Author><Author>Paik, Kyung-Wook</Author><Author>Kim, Jang-Kyo</Author><Keyword>conducting nanocomposites</Keyword><Keyword>carbon nanotubes</Keyword><Keyword>carbon black</Keyword><Keyword>synergic effect</Keyword><Publisher>American Chemical Society</Publisher><PublicationYear>2009</PublicationYear><DOI>10.1021/am9000503</DOI><Volume>1</Volume><URL>https://pubs.acs.org/doi/10.1021/am9000503</URL><Language>English</Language><Location>Departments of Mechanical Engineering and Chemistry, The Hong Kong University of Science and Technology (HKUST), Clear Water Bay, Kowloon, Hong Kong, China</Location><DateOfCitation>2017-08-10</DateOfCitation></CommonFields><CitationType><Journal><ISSN>1944-8244</ISSN><Issue>5</Issue></Journal></CitationType></Citation></DATA_SOURCE><MATERIALS><Matrix><MatrixComponent><ChemicalName>diglycidyl ether of bisphenol A</ChemicalName><StdChemicalName>DGEBA Epoxy Resin</StdChemicalName><uSMILES>CC(C)(C1=CC=C(OCC2CO2)C=C1)C3=CC=C(OCC4CO4)C=C3</uSMILES><Abbreviation>DGEBA</Abbreviation><ManufacturerOrSourceName>Shell Chemicals, London, U.K.</ManufacturerOrSourceName><TradeName>Epon 828</TradeName><Density><description>inserted from ChemProps, NanoMine</description><value>1.13</value><unit>g/cm3</unit></Density><Hardener>m-phenylenediamine</Hardener></MatrixComponent></Matrix><Filler><FillerComponent><ChemicalName>multi-walled carbon nanotubes</ChemicalName><StdChemicalName>Multi-wall carbon nanotubes</StdChemicalName><ManufacturerOrSourceName>Iljin Nanotech Co., Ltd., Seoul, Korea</ManufacturerOrSourceName><Density><description>inserted from ChemProps, NanoMine</description><value>2.6</value><unit>g/cm3</unit></Density><ParticleAspectRatio><value>2750</value><uncertainty><type>absolute</type><value>2250</value></uncertainty></ParticleAspectRatio><FillerComponentInComposite><mass>0.001</mass><volume>0.0004348612484750993</volume></FillerComponentInComposite></FillerComponent><FillerComposition><Fraction><mass><value>0.001</value><source>reported</source></mass><volume><value>0.0004348612484750993</value><source>computed by NanoMine</source></volume></Fraction></FillerComposition></Filler></MATERIALS><PROCESSING><SolutionProcessing><ChooseParameter><Solvent><SolventName>acetone</SolventName></Solvent></ChooseParameter><ChooseParameter><Mixing><Description>The conducting filler and DGEBA were mixed in 200 mL of acetone, and then the mixture was dispersed using a high-speed shear mixer (HSM- 100 L, Ross, Hauppauge, NY) at 3000 rpm for 1 h.</Description><Mixer>HSM- 100 L, Ross, Hauppauge, NY</Mixer><MixingMethod>high shear mixing</MixingMethod><ChemicalUsed><description>200 mL acetone</description></ChemicalUsed><RPM><value>3000</value><unit>rpm</unit></RPM><Time><value>1</value><unit>hours</unit></Time><Temperature><value>80</value><unit>Celsius</unit></Temperature></Mixing></ChooseParameter><ChooseParameter><Heating><Description>The mixture was distilled at 80 °C to remove the solvent</Description><Temperature><value>80</value><unit>Celsius</unit></Temperature></Heating></ChooseParameter><ChooseParameter><Drying-Evaporation><Description>followed by degassing in a vacuum oven at 80 °C for 5 h to eliminate the remaining solvent and entrapped air.</Description><Temperature><value>80</value><unit>Celsius</unit></Temperature><Time><value>5</value><unit>hours</unit></Time><Pressure><value>0</value><unit>Pa</unit></Pressure></Drying-Evaporation></ChooseParameter><ChooseParameter><Additive><Description>The mPDA hardener was added into the mixture in a ratio of 14.5:100 by weight with gentle stirring of the mixture.</Description><Additive>mPDA hardener</Additive></Additive></ChooseParameter><ChooseParameter><Molding><MoldingMode>hot-pressing</MoldingMode></Molding></ChooseParameter><ChooseParameter><Heating><Description>The composite was molded into a flat plate and cured at 80 °C for 2 h, followed by postcure at 150 °C for 2 h.</Description><Temperature><value>80</value><unit>Celsius</unit></Temperature><Time><value>2</value><unit>hours</unit></Time></Heating></ChooseParameter><ChooseParameter><Heating><Description>The composite was molded into a flat plate and cured at 80 °C for 2 h, followed by postcure at 150 °C for 2 h.</Description><Temperature><value>150</value><unit>Celsius</unit></Temperature><Time><value>2</value><unit>hours</unit></Time></Heating></ChooseParameter></SolutionProcessing></PROCESSING><CHARACTERIZATION><Transmission_Electron_Microscopy><EquipmentUsed>JEOL 2010F</EquipmentUsed><Description>The dispersion states of fillers in nanocomposites were evaluated on a TEM (JEOL 2010F)</Description></Transmission_Electron_Microscopy><Scanning_Electron_Microscopy><EquipmentUsed>JEOL-6700F</EquipmentUsed><Description>A scanning electron microscope (SEM; JEOL-6700F) was employed to examine the morphologies of fracture surfaces.</Description></Scanning_Electron_Microscopy><Dynamic_Mechanical_Analysis><Equipment>Zwick-Roell HIT5.5P</Equipment><Description>Specimens were tested on an impact tester (Zwick-Roell HIT5.5P) with an impact energy of 2.7 J.</Description></Dynamic_Mechanical_Analysis><Dielectric_and_Impedance_Spectroscopy_Analysis><Equipment>Sony Tektronix 370A</Equipment><Description>The direct-current (dc) electrical conductivity of nanocomposites was measured at room temperature using a programmable curve tracer (Sony Tektronix 370A). Square specimens of 10mm× 10mmwere cut from the plate and were polished on both sides into a thickness of 0.8 mm. Silver paste of a thickness of about 0.05 mm was applied on the sample surface to reduce the contact resistance between the sample and the electrodes. To minimize any potential problems associated with the silver paste, the samples were heated at 40 °C to remove the solvent quickly. Then, the edges of the samples were grinded again to remove the silver paste that was possibly attached on them.</Description></Dielectric_and_Impedance_Spectroscopy_Analysis><Dielectric_and_Impedance_Spectroscopy_Analysis><Equipment>Hewlett-Packard 4284A</Equipment><Description>The alternating-current (ac) conductivity of nanocomposites was measured with a precision LCR meter (Hewlett-Packard 4284A) in the frequency range of 20-106 Hz. The equipment was calibrated using an internal calibration calculator during the measurement.</Description></Dielectric_and_Impedance_Spectroscopy_Analysis><OpticalMicroscopy><Equipment>Leica Quantimet 500+ Image Processing System</Equipment><Description>The electrical conducting networks in the nanocomposites were visualized by examining the polished samples with a thickness of 0.1 mm using the transmission mode of an optical microscope (Leica Quantimet 500+ Image Processing System).</Description></OpticalMicroscopy></CHARACTERIZATION><PROPERTIES><Electrical><ElectricConductivity><value>7.69e-13</value><unit>S/cm</unit><data><description>ac conductivity (S per cm) on frequency (Hz) for CNT filler</description><data><headers><column id="0">Frequency (Hz)</column><column id="1">Conductivity (S/cm)</column></headers><rows><row id="0"><column id="0">20.2680992687</column><column id="1">3.16040763922e-12</column></row><row id="1"><column id="0">100.297566338</column><column id="1">5.23267464685e-12</column></row><row id="2"><column id="0">991.157609085</column><column id="1">6.24557560992e-11</column></row><row id="3"><column id="0">10030.4310295</column><column id="1">1.04067555226e-09</column></row><row id="4"><column id="0">98338.4706909</column><column id="1">1.17492702866e-08</column></row><row id="5"><column id="0">995304.453172</column><column id="1">1.25485907859e-07</column></row></rows></data></data></ElectricConductivity></Electrical></PROPERTIES><MICROSTRUCTURE><ImageFile><File>http://localhost/nmr/blob?id=598db995e74a1d15772624bc</File><Description>TEM images of CNT fillers</Description><MicroscopyType>TEM</MicroscopyType><Type>grayscale</Type></ImageFile></MICROSTRUCTURE></PolymerNanocomposite>

File: materialsmine_production_export/files/03fce09a-4ca9-11ec-9aa5-005056a1ee50/file
<?xml version="1.0" encoding="UTF-8"?><PolymerNanocomposite><ID>L309_S13_Torki_2010</ID><Control_ID>L309_S1_Torki_2010</Control_ID><SchemaVersion>PNC_schema_041220</SchemaVersion><DatasetID>5e971b60c9db0157d0737ee0</DatasetID><SchemaID>5e96dbe7c49dc53363c20305</SchemaID><DATA_SOURCE><Citation><CommonFields><CitationType>research article</CitationType><Publication>International Journal of Modern Physics B</Publication><Title>DYNAMIC MECHANICAL PROPERTIES OF NANOCOMPOSITES WITH POLY (VINYL BUTYRAL) MATRIX</Title><Author>TORKI, A. M.</Author><Author>ŽIVKOVIĆ, I.</Author><Author>RADMILOVIĆ, V. R.</Author><Author>STOJANOVIĆ, D. B.</Author><Author>RADOJEVIĆ, V. J.</Author><Author>USKOKOVIĆ, P. S.</Author><Author>ALEKSIĆ, R. R.</Author><PublicationYear>2010</PublicationYear><DOI>10.1142/S0217979210064447</DOI><Volume>24</Volume><URL>http://www.worldscientific.com/doi/abs/10.1142/S0217979210064447</URL><Language>English</Language><DateOfCitation>2019-05-08</DateOfCitation></CommonFields><CitationType><Journal><ISSN>1793-6578</ISSN><Issue>06n07</Issue></Journal></CitationType></Citation></DATA_SOURCE><MATERIALS><Matrix><MatrixComponent><ChemicalName>poly(vinyl butyral)</ChemicalName><StdChemicalName>Poly(vinyl butyral)</StdChemicalName><uSMILES>C(C1CC(OC(CCC)O1)[*])[*]</uSMILES><Abbreviation>PVB</Abbreviation><ManufacturerOrSourceName>Saflex, Monsanto</ManufacturerOrSourceName><Density><description>inserted from ChemProps, NanoMine</description><value>1.07</value><unit>g/cm3</unit></Density></MatrixComponent></Matrix><Filler><FillerComponent><ChemicalName>silicon dioxide</ChemicalName><StdChemicalName>Silicon dioxide</StdChemicalName><PubChemRef>SiO2</PubChemRef><ManufacturerOrSourceName>Evonik, Degussa</ManufacturerOrSourceName><TradeName>A380</TradeName><Density><description>inserted from ChemProps, NanoMine</description><value>2.65</value><unit>g/cm3</unit></Density><SphericalParticleDiameter><value>7</value><unit>nm</unit></SphericalParticleDiameter><FillerComponentInComposite><mass>0.07</mass><volume>0.029495156336142404</volume></FillerComponentInComposite></FillerComponent><FillerComposition><Fraction><mass><value>0.07</value><source>reported</source></mass><volume><value>0.029495156336142404</value><source>computed by NanoMine</source></volume></Fraction></FillerComposition><Description>colloidal SiO2</Description></Filler></MATERIALS><PROCESSING><MeltMixing><ChooseParameter><Mixing><Mixer>Laboratory Mixing Molder</Mixer><ChemicalUsed><description>PVB</description></ChemicalUsed><ChemicalUsed><description>SiO2 sol</description></ChemicalUsed><RPM><value>120</value><unit>rpm</unit></RPM><Time><value>10</value><unit>minutes</unit></Time><Temperature><value>190</value><unit>Celsius</unit></Temperature></Mixing></ChooseParameter><ChooseParameter><Molding><MoldingMode>hot-pressing</MoldingMode><MoldingInfo><Description>Mashpriborintorg P-125</Description><Temperature><value>200</value><unit>Celsius</unit></Temperature><Time><value>30</value><unit>minutes</unit></Time><Pressure><value>148</value><unit>MPa</unit></Pressure></MoldingInfo></Molding></ChooseParameter></MeltMixing></PROCESSING><CHARACTERIZATION><Transmission_Electron_Microscopy><EquipmentUsed>TECNAI-FEG F20 electron microscope</EquipmentUsed><AcceleratingVoltage><value>200</value><unit>kV</unit></AcceleratingVoltage></Transmission_Electron_Microscopy><Dynamic_Mechanical_Analysis><Equipment>TA Instruments Q800</Equipment><Description>dynamic mechanical analysis (DMA) was conducted in a single-cantilever mode at 1 Hz frequency</Description></Dynamic_Mechanical_Analysis></CHARACTERIZATION><PROPERTIES><Viscoelastic><DynamicProperties><MeasurementMode>simple cantilever</MeasurementMode><MeasurementMethod>DMA</MeasurementMethod><DMA_mode><TemperatureSweep><condition><frequency><value>1</value><unit>Hz</unit></frequency></condition></TemperatureSweep></DMA_mode><DynamicPropertyProfile><data><AxisLabel><xName>Temperature</xName><xUnit>Celsius</xUnit><yName>Storage Modulus</yName><yUnit>MPa</yUnit></AxisLabel><data><headers><column id="0">Temperature (Celsius)</column><column id="1">Storage Modulus (MPa)</column></headers><rows><row id="0"><column id="0">21.7099863201</column><column id="1">104.893111639</column></row><row id="1"><column id="0">22.804377565</column><column id="1">97.1971496437</column></row><row id="2"><column id="0">23.6935704514</column><column id="1">88.3610451306</column></row><row id="3"><column id="0">24.7195622435</column><column id="1">78.6698337292</column></row><row id="4"><column id="0">25.60875513</column><column id="1">70.4038004751</column></row><row id="5"><column id="0">26.7031463748</column><column id="1">60.7125890736</column></row><row id="6"><column id="0">27.9343365253</column><column id="1">50.4513064133</column></row><row id="7"><column id="0">29.2339261286</column><column id="1">41.0451306413</column></row><row id="8"><column id="0">30.6019151847</column><column id="1">33.0641330166</column></row><row id="9"><column id="0">32.3803009576</column><column id="1">24.513064133</column></row><row id="10"><column id="0">34.7742818057</column><column id="1">16.5320665083</column></row><row id="11"><column id="0">37.2366621067</column><column id="1">10.8313539192</column></row><row id="12"><column id="0">39.4254445964</column><column id="1">7.9809976247</column></row><row id="13"><column id="0">41.7510259918</column><column id="1">6.27078384798</column></row><row id="14"><column id="0">44.0766073871</column><column id="1">5.13064133017</column></row><row id="15"><column id="0">46.4021887825</column><column id="1">4.56057007126</column></row><row id="16"><column id="0">48.8645690834</column><column id="1">3.7054631829</column></row><row id="17"><column id="0">51.3953488372</column><column id="1">3.13539192399</column></row><row id="18"><column id="0">53.926128591</column><column id="1">2.85035629454</column></row><row id="19"><column id="0">56.3201094391</column><column id="1">3.13539192399</column></row><row id="20"><column id="0">58.9876880985</column><column id="1">2.56532066508</column></row><row id="21"><column id="0">60.4924760602</column><column id="1">3.13539192399</column></row><row id="22"><column id="0">63.0916552668</column><column id="1">2.85035629454</column></row><row id="23"><column id="0">65.6224350205</column><column id="1">2.85035629454</column></row><row id="24"><column id="0">68.0164158687</column><column id="1">2.56532066508</column></row><row id="25"><column id="0">69.7264021888</column><column id="1">2.56532066508</column></row></rows></data></data></DynamicPropertyProfile></DynamicProperties><DynamicProperties><MeasurementMode>simple cantilever</MeasurementMode><MeasurementMethod>DMA</MeasurementMethod><DMA_mode><TemperatureSweep><condition><frequency><value>1</value><unit>Hz</unit></frequency></condition></TemperatureSweep></DMA_mode><DynamicPropertyProfile><data><AxisLabel><xName>Temperature</xName><xUnit>Celsius</xUnit><yName>tan delta</yName></AxisLabel><data><headers><column id="0">Temperature (Celsius)</column><column id="1">tan delta</column></headers><rows><row id="0"><column id="0">21.717032967</column><column id="1">0.654383830455</column></row><row id="1"><column id="0">23.2967032967</column><column id="1">0.683045525903</column></row><row id="2"><column id="0">24.9450549451</column><column id="1">0.731711145997</column></row><row id="3"><column id="0">26.5934065934</column><column id="1">0.786091051805</column></row><row id="4"><column id="0">28.1730769231</column><column id="1">0.834752747253</column></row><row id="5"><column id="0">29.5467032967</column><column id="1">0.886259811617</column></row><row id="6"><column id="0">31.2637362637</column><column id="1">0.937786499215</column></row><row id="7"><column id="0">33.1868131868</column><column id="1">0.972182103611</column></row><row id="8"><column id="0">34.0796703297</column><column id="1">0.98080455259</column></row><row id="9"><column id="0">34.9038461538</column><column id="1">0.980851648352</column></row><row id="10"><column id="0">35.7967032967</column><column id="1">0.972331240188</column></row><row id="11"><column id="0">37.4450549451</column><column id="1">0.94385400314</column></row><row id="12"><column id="0">39.0247252747</column><column id="1">0.892515698587</column></row><row id="13"><column id="0">40.3296703297</column><column id="1">0.844018838305</column></row><row id="14"><column id="0">41.4972527473</column><column id="1">0.786942700157</column></row><row id="15"><column id="0">42.6648351648</column><column id="1">0.729866562009</column></row><row id="16"><column id="0">43.9010989011</column><column id="1">0.672794348509</column></row><row id="17"><column id="0">45.0686813187</column><column id="1">0.60714678179</column></row><row id="18"><column id="0">46.0989010989</column><column id="1">0.570062794349</column></row><row id="19"><column id="0">47.4038461538</column><column id="1">0.515851648352</column></row><row id="20"><column id="0">48.8461538462</column><column id="1">0.455934065934</column></row><row id="21"><column id="0">50.2884615385</column><column id="1">0.401730769231</column></row><row id="22"><column id="0">52.1428571429</column><column id="1">0.347551020408</column></row><row id="23"><column id="0">53.7225274725</column><column id="1">0.307641287284</column></row><row id="24"><column id="0">55.2335164835</column><column id="1">0.279156200942</column></row><row id="25"><column id="0">56.6758241758</column><column id="1">0.250667189953</column></row><row id="26"><column id="0">58.1868131868</column><column id="1">0.230753532182</column></row><row id="27"><column id="0">59.6978021978</column><column id="1">0.216554160126</column></row><row id="28"><column id="0">61.2087912088</column><column id="1">0.196640502355</column></row><row id="29"><column id="0">62.9258241758</column><column id="1">0.19102433281</column></row><row id="30"><column id="0">64.6428571429</column><column id="1">0.188265306122</column></row><row id="31"><column id="0">66.3598901099</column><column id="1">0.188363422292</column></row><row id="32"><column id="0">67.9395604396</column><column id="1">0.185596546311</column></row><row id="33"><column id="0">69.5879120879</column><column id="1">0.185690737834</column></row></rows></data></data></DynamicPropertyProfile></DynamicProperties></Viscoelastic><Thermal><GlassTransitionTemperature><value>36.10</value><unit>Celsius</unit></GlassTransitionTemperature></Thermal></PROPERTIES></PolymerNanocomposite>

File: materialsmine_production_export/files/04043298-eb45-11eb-9f8e-005056a1dd7b/file
<?xml version="1.0" encoding="UTF-8"?><PolymerNanocomposite><ID>L290_S25_Si_2006</ID><Control_ID>L290_S25_Si_2006</Control_ID><SchemaVersion>PNC_schema_041220</SchemaVersion><DatasetID>5e971976c9db0157d0737ece</DatasetID><SchemaID>5e96dbe7c49dc53363c20305</SchemaID><DATA_SOURCE><Citation><CommonFields><CitationType>research article</CitationType><Publication>Macromolecules</Publication><Title>Compatibilizing Bulk Polymer Blends by Using Organoclays</Title><Author>Si, Mayu</Author><Author>Araki, Tohru</Author><Author>Ade, Harald</Author><Author>Kilcoyne, A. L. D.</Author><Author>Fisher, Robert</Author><Author>Sokolov, Jonathan C.</Author><Author>Rafailovich, Miriam H.</Author><Publisher>American Chemical Society</Publisher><PublicationYear>2006</PublicationYear><DOI>10.1021/ma060125+</DOI><Volume>39</Volume><URL>https://pubs.acs.org/doi/10.1021/ma060125%2B</URL><Language>English</Language><Location>Department of Materials Science and Engineering, State University of New York at Stony Brook, Stony Brook, New York 11794-2275; Department of Physics, North Carolina State University, Raleigh, North Carolina 27695; Advanced Light Source, Lawrence Berkeley Laboratory, Berkeley, California 94720-8225; and Hebrew Academy of Nassau County High School, Uniondale, New York 11553</Location><DateOfCitation>2019-05-08</DateOfCitation></CommonFields><CitationType><Journal><ISSN>1520-5835</ISSN><Issue>14</Issue></Journal></CitationType></Citation></DATA_SOURCE><MATERIALS><Matrix><MatrixComponent><ChemicalName>styrene-acrylonitrile resin</ChemicalName><StdChemicalName>Poly(styrene-co-acrylonitrile)</StdChemicalName><uSMILES>C(C(C#N)[*])[*].C(C(C1=CC=CC=C1)[*])[*]</uSMILES><Abbreviation>SAN24</Abbreviation><PolymerType>copolymer</PolymerType><ManufacturerOrSourceName>Basf</ManufacturerOrSourceName><TradeName>Luran 358N</TradeName><Density><description>inserted from ChemProps, NanoMine</description><value>1.08</value><unit>g/cm3</unit></Density></MatrixComponent></Matrix></MATERIALS><PROCESSING><MeltMixing><ChooseParameter><Mixing><Description>The materials were prepared by melt mixing in a C.W. Brabender, a total of 50 g, divided into different weight ratios of polymers and organoclays. To obtain thorough mixing, polymers were first inserted into the chamber and mixed at 20 rpm for 1 min.</Description><Mixer>C.W. Brabender mixer</Mixer><ChemicalUsed><description>SAN24</description></ChemicalUsed><RPM><value>20</value><unit>rpm</unit></RPM><Time><value>1</value><unit>minutes</unit></Time><Temperature><value>230</value><unit>Celsius</unit></Temperature></Mixing></ChooseParameter><ChooseParameter><Mixing><Description>After initial mixing, the clay was added and mixed at 100 rpm for 10 min.</Description><Mixer>C.W. Brabender mixer</Mixer><ChemicalUsed><description>SAN24</description></ChemicalUsed><RPM><value>100</value><unit>rpm</unit></RPM><Time><value>10</value><unit>minutes</unit></Time><Temperature><value>230</value><unit>Celsius</unit></Temperature></Mixing></ChooseParameter></MeltMixing></PROCESSING><CHARACTERIZATION><Transmission_Electron_Microscopy><EquipmentUsed>JEOL JEM1200ex</EquipmentUsed><Description>Morphology of the sample was observed using a JEOL JEM1200ex transmission electron microscope (TEM) at 60 kV.</Description><AcceleratingVoltage><value>60</value><unit>kV</unit></AcceleratingVoltage></Transmission_Electron_Microscopy><Dynamic_Mechanical_Analysis><Equipment>Mettler Toledo DMA/SDTA861e</Equipment><Description>Dynamic mechanical properties were performed using a Mettler Toledo DMA/SDTA861e dynamic mechanical analyzer with a single cantilever bend mode.</Description></Dynamic_Mechanical_Analysis><Differential_Scanning_Calorimetry><Equipment>Mettler Toledo DSC 821e</Equipment><Description>Thermal properties were studied using a Mettler Toledo DSC 821e differential scanning calorimeter (DSC) under a nitrogen atmosphere. Samples of about 10 mg were heated at a rate of 10°C/min from 25 to 200°C.</Description><HeatingRate><value>10</value><unit>°C/min </unit></HeatingRate></Differential_Scanning_Calorimetry></CHARACTERIZATION><PROPERTIES><Viscoelastic><DynamicProperties><Description>storage modulus at 25°C</Description><MeasurementMode>simple cantilever</MeasurementMode><MeasurementMethod>DMA</MeasurementMethod><DMA_mode><TemperatureSweep><condition><frequency><value>1</value><unit>Hz</unit></frequency></condition></TemperatureSweep></DMA_mode><DynamicPropertyProfile><value>3.2</value><unit>GPa</unit></DynamicPropertyProfile></DynamicProperties></Viscoelastic><Thermal><GlassTransitionTemperature><value>116.5</value><unit>Celsius</unit></GlassTransitionTemperature></Thermal></PROPERTIES><MICROSTRUCTURE><Experimental_Sample_Info><SampleSize><description>dynamic mechanical analysis sample size: 10mm x 10mm</description><unit>millimeter</unit></SampleSize><SampleThickness><description>dynamic mechanical analysis sample thickness</description><value>2</value><unit>millimeter</unit></SampleThickness></Experimental_Sample_Info></MICROSTRUCTURE></PolymerNanocomposite>

File: materialsmine_production_export/files/0422b110-4c10-11ec-9aa3-005056a1ee50/file
<?xml version="1.0" encoding="UTF-8"?><PolymerNanocomposite><ID>L113_S8_Xu_2004</ID><Control_ID>L113_S1_Xu_2004</Control_ID><SchemaVersion>PNC_schema_041220</SchemaVersion><DatasetID>5e970017c9db0157d0737e46</DatasetID><SchemaID>5e96dbe7c49dc53363c20305</SchemaID><DATA_SOURCE><Citation><CommonFields><CitationType>conference proceeding</CitationType><Publication>2004 Proceedings. 54th Electronic Components and Technology Conference (IEEE Cat. No.04CH37546)</Publication><Title>Super high dielectric constant carbon black-filled polymer composites as integral capacitor dielectrics</Title><Author>Xu, Jianwen</Author><Author>Wong, M.</Author><Author>Wong, C.P.</Author><Keyword>High-K gate dielectrics</Keyword><Keyword>Polymers</Keyword><Keyword>Capacitors</Keyword><Keyword>Surface morphology</Keyword><Keyword>Scanning electron microscopy</Keyword><Keyword>Composite materials</Keyword><Keyword>Dielectric materials</Keyword><Keyword>Organic materials</Keyword><Keyword>Aggregates</Keyword><Keyword>Dielectric constant</Keyword><Keyword>capacitance</Keyword><Keyword>carbon</Keyword><Keyword>permittivity</Keyword><Keyword>particle reinforced composites</Keyword><Keyword>filled polymers</Keyword><Keyword>thin film capacitors</Keyword><Keyword>electrical conductivity</Keyword><Keyword>percolation</Keyword><Keyword>transmission electron microscopy</Keyword><Keyword>scanning electron microscopy</Keyword><Keyword>particle size</Keyword><Keyword>C</Keyword><Keyword>super high dielectric constant carbon black-filled polymer composites</Keyword><Keyword>integral capacitor dielectrics</Keyword><Keyword>embedded capacitors</Keyword><Keyword>carbon black filler</Keyword><Keyword>surface area</Keyword><Keyword>electrical properties</Keyword><Keyword>surface chemistry</Keyword><Keyword>aggregate structure</Keyword><Keyword>filler loading level</Keyword><Keyword>filler dispersion</Keyword><Keyword>carbon black aggregates</Keyword><Keyword>small capacitor electrode surfaces</Keyword><Keyword>composite capacitor network</Keyword><Keyword>carbon black conductivity</Keyword><Keyword>CBD3</Keyword><Keyword>CBC2</Keyword><Keyword>composite composition window</Keyword><Keyword>TEM</Keyword><Keyword>SEM</Keyword><Keyword>percolation threshold</Keyword><Keyword>10 kHz</Keyword><Publisher>IEEE</Publisher><PublicationYear>2004</PublicationYear><DOI>10.1109/ECTC.2004.1319391</DOI><URL>http://ieeexplore.ieee.org:80/document/1319391/?reload=true</URL><Language>English</Language><Location>Sch. of Mater. Sci. &amp; Eng., Georgia Inst. of Technol., Atlanta, GA, USA</Location><DateOfCitation>2015-07-27</DateOfCitation></CommonFields></Citation></DATA_SOURCE><MATERIALS><Matrix><MatrixComponent><ChemicalName>bisphenol-A epoxy resin</ChemicalName><StdChemicalName>DGEBA Epoxy Resin</StdChemicalName><uSMILES>CC(C)(C1=CC=C(OCC2CO2)C=C1)C3=CC=C(OCC4CO4)C=C3</uSMILES><PlasticType>thermoplastic</PlasticType><PolymerClass>polyepoxide</PolymerClass><PolymerType>homopolymer</PolymerType><ManufacturerOrSourceName>Sigma Aldrich</ManufacturerOrSourceName><Density><description>inserted from ChemProps, NanoMine</description><value>1.13</value><unit>g/cm3</unit></Density><Hardener>anhydride hardener (MHHPA)</Hardener><Additive><description>imidazole catalyst</description></Additive></MatrixComponent></Matrix><Filler><FillerComponent><ChemicalName>Carbon Black</ChemicalName><StdChemicalName>Carbon black</StdChemicalName><Abbreviation>CBC1</Abbreviation><Density><description>inserted from ChemProps, NanoMine</description><value>1.7</value><unit>g/cm3</unit></Density><FillerComponentInComposite><mass>0.03860868957565381</mass><volume>0.026</volume></FillerComponentInComposite></FillerComponent><FillerComposition><Fraction><mass><value>0.03860868957565381</value><source>computed by NanoMine</source></mass><volume><value>0.026</value><source>reported</source></volume></Fraction></FillerComposition></Filler></MATERIALS><PROCESSING><Other_Processing><ChooseParameter><Additive><Additive>anhydride hardener (MHHPA)</Additive></Additive></ChooseParameter><ChooseParameter><Additive><Additive>CBC1</Additive><Amount><description>volume fraction</description><value>2.6</value><unit>%</unit></Amount></Additive></ChooseParameter><ChooseParameter><Mixing><MixingMethod>ultra-sonication</MixingMethod><Time><value>1</value><unit>hours</unit></Time></Mixing></ChooseParameter><ChooseParameter><Mixing><Mixer>three-roll mill</Mixer><MixingMethod>roll milling</MixingMethod><Time><value>1</value><unit>hours</unit></Time></Mixing></ChooseParameter><ChooseParameter><Additive><Description>imidazole catalyst (2E4MZ-CN, from Shikoku Ltd.)</Description><Additive>imidazole catalyst</Additive></Additive></ChooseParameter><ChooseParameter><Mixing><MixingMethod>ultra-sonication</MixingMethod><Time><value>30</value><unit>minutes</unit></Time></Mixing></ChooseParameter><ChooseParameter><Heating><Description>Thermal curing of the whole mixture</Description><Temperature><value>150</value><unit>Celsius</unit></Temperature><Time><value>1</value><unit>hours</unit></Time></Heating></ChooseParameter></Other_Processing></PROCESSING><CHARACTERIZATION><Dynamic_Mechanical_Analysis><Equipment>TA Instruments, Model 2980</Equipment><Description>Single Canitlever Mode was used on 4x4x3 mm samples</Description></Dynamic_Mechanical_Analysis><Dielectric_and_Impedance_Spectroscopy_Analysis><Equipment>HP 4263A LCR meter</Equipment><Description>For dielectric properties measurements, parallel plate capacitors were fabricated on a silicon wafer with the formulated high dielectric constant composites. First, a thin layer of titanium (200 A) and copper (3000 A) were deposited on the wafer as the bottom electrode of capacitors by a DC sputterer (from CVC Products Incorporation). Then, the dielectric composite was spin coated onto the wafer. Next, the sample was cured with an optimized curing procedure in a Lindberg furnace under a nitrogen atmosphere. Finally, the DC isputterer was used to deposit another layer of copper (3000 A) as the top electrode onto the material through a shadow mask. Capacitance and dissipation measurements were obtained over a frequency range of 10 KHz to 10 MHz</Description></Dielectric_and_Impedance_Spectroscopy_Analysis><Thermogravimetric_Analysis><Equipment>TGA 2050 (from Thermal Advantages Inc.)</Equipment><Description>TGA of a sample from the uncured mixture was performed during the processing step (in Nitrogen atmosphere at 10 Celsius/min heating rate).</Description></Thermogravimetric_Analysis></CHARACTERIZATION><PROPERTIES><Electrical><AC_DielectricDispersion><Dielectric_Real_Permittivity><description>measured at 10000 Hz</description><value>1653.09063548</value></Dielectric_Real_Permittivity><Dielectric_Loss_Tangent><description>measured at 10000 Hz</description><value>4.09371</value></Dielectric_Loss_Tangent></AC_DielectricDispersion></Electrical></PROPERTIES></PolymerNanocomposite>
