Repository: nfinan/kgapp

File: materialsmine_production_export/files/054e5f2e-4cbc-11ec-9aa5-005056a1ee50/file
<?xml version='1.0' encoding='UTF-8'?>
<PolymerNanocomposite><ID>L383_S8_Sadeghi_2017</ID><Control_ID>L383_S1_Sadeghi_2017</Control_ID><SchemaVersion>PNC_schema_041220.xsd</SchemaVersion><SchemaID>5e95fa482b532717e8987098</SchemaID><DatasetID>5ed683a28d37da6c5907a9a7</DatasetID><DATA_SOURCE><Citation><CommonFields><CitationType>research article</CitationType><Publication>Macromolecules</Publication><Title>Effect of Nanofiller Geometry on Network Formation in Polymeric Nanocomposites: Comparison of Rheological and Electrical Properties of Multiwalled Carbon Nanotube and Graphene Nanoribbon</Title><Author>Sadeghi, Soheil</Author><Author>Arjmand, Mohammad</Author><Author>Otero Navas, Ivonne</Author><Author>Zehtab Yazdi, Alireza</Author><Author>Sundararaj, Uttandaraman</Author><PublicationYear>2017</PublicationYear><DOI>10.1021/acs.macromol.7b00702</DOI><Volume>50</Volume><URL>https://pubs.acs.org/doi/10.1021/acs.macromol.7b00702</URL><Language>English</Language><Location>Department of Chemical and
Petroleum Engineering, University of Calgary, 2500 University Dr. NW, Calgary T2N 1N4, Canada</Location></CommonFields><CitationType><Journal><ISSN>1520-5835</ISSN><Issue>10</Issue></Journal></CitationType></Citation></DATA_SOURCE><MATERIALS><Matrix><MatrixComponent><ChemicalName>poly(vinylidene fluoride)</ChemicalName><StdChemicalName>Poly(vinylidene fluoride)</StdChemicalName><uSMILES>C(C(F)(F)[*])[*]</uSMILES><Abbreviation>PVDF</Abbreviation><PolymerType>copolymer</PolymerType><ManufacturerOrSourceName>3M</ManufacturerOrSourceName><TradeName>Dyneon™ Fluoroplastic PVDF 11008/0001</TradeName><MolecularWeight><description>weight average (Mw)</description><value>117.0</value><unit>kg/mol</unit></MolecularWeight><Polydispersity>2.72</Polydispersity><Density><value>1.78</value><unit>g/cm^3</unit></Density><Viscosity><value>8.0</value><unit>g/10min</unit></Viscosity></MatrixComponent></Matrix><Filler><FillerComponent><ChemicalName>graphene nanoribbon</ChemicalName><StdChemicalName>Graphene</StdChemicalName><Abbreviation>GNR</Abbreviation><ManufacturerOrSourceName>AZ Electronic Materials</ManufacturerOrSourceName><Density><description>inserted from ChemProps, NanoMine</description><value>2.267</value><unit>g/cm3</unit></Density><FillerComponentInComposite><mass>0.005</mass><volume>0.003930114613623367</volume></FillerComponentInComposite></FillerComponent><FillerComposition><Fraction><mass><value>0.005</value><source>reported</source></mass><volume><value>0.003930114613623367</value><source>computed by NanoMine</source></volume></Fraction></FillerComposition></Filler></MATERIALS><PROCESSING><ExperimentalProcedure>Preparation of Nanocomposites</ExperimentalProcedure><MeltMixing><ChooseParameter><Additive><Description>GNR - graphene nanoribbon</Description><Amount><value>0.5</value><unit>wt%</unit></Amount></Additive></ChooseParameter><ChooseParameter><Mixing><Description>Melt mixing</Description><Mixer>APAM - Alberta Polymer Asymmetric Minimixer</Mixer><MixingMethod>high shear mixing</MixingMethod><ChemicalUsed><description>PVDF matrix and GNR</description></ChemicalUsed><RPM><value>235.0</value><unit>rpm</unit></RPM><Time><value>17.0</value><unit>minutes</unit></Time><Temperature><value>240.0</value><unit>Celsius</unit></Temperature></Mixing></ChooseParameter></MeltMixing></PROCESSING><CHARACTERIZATION><Transmission_Electron_Microscopy><EquipmentUsed>Tecnai TF20 G2 FEG-TEM (FEI, Hillsboro, OR)</EquipmentUsed><Description>HRTEM was carried out on a Tecnai TF20 G2 FEG-TEM (FEI, Hillsboro, OR) at 200 kV acceleration voltage with a standard single-tilt holder.</Description><AcceleratingVoltage><value>200.0</value><unit>kV</unit></AcceleratingVoltage></Transmission_Electron_Microscopy><Dielectric_and_Impedance_Spectroscopy_Analysis><Equipment>Bio-Logic impedance analyzer (SP-200 EIS)</Equipment><data><description>broadband electrical conductivity and real permittivity of the nanocomposites</description></data></Dielectric_and_Impedance_Spectroscopy_Analysis><Differential_Scanning_Calorimetry><Equipment>DSC Q100 instrument (TA Instruments).</Equipment><Description>DSC analyzer equipped with a Refrigerated Cooling System</Description><HeatingRate><value>10.0</value><unit>K/min</unit></HeatingRate><CoolingRate><value>10.0</value><unit>K/min</unit></CoolingRate><CycleInformation>A first-heating cycle  from room temperature to 240°C 
at heating ramp of 10K/min followed by a first-cooling cycle at a ramp of 10K/min to capture heat of crystallization and crystallization temeprature under N2 atmosphere</CycleInformation><data><description>Heat of fusion and crystallization temperature</description></data></Differential_Scanning_Calorimetry><XRay_Diffraction_and_Scattering><Equipment>Rigaku SmartLab X-ray diffractometer</Equipment><Description>X-ray diffraction (XRD) patterns of the nanofillers were obtained using a Rigaku SmartLab X-ray diffractometer with Cu X-ray tube and a wavelength of 1.540 59 Å.</Description></XRay_Diffraction_and_Scattering><Thermogravimetric_Analysis><Equipment>TA Instruments, TGA Q500</Equipment><Description>Thermal stability of the nanofillers was evaluated using a thermogravimetric analyzer (TA Instruments, TGA Q500). Samples were heated under an air atmosphere (Praxair AI INDK) from room temperature to 950 °C at a ramp rate of 10 °C/min. Samples were held at 950 °C for 10 min before cooling.</Description></Thermogravimetric_Analysis><Raman_Spectroscopy><Equipment>WITec Alpha 300 R confocal Raman microscope (WITec GmbH, Germany)</Equipment><Description>Raman spectra
were recorded with a WITec Alpha 300 R confocal Raman microscope
(WITec GmbH, Germany) with a laser radiation of 532 nm, integration time of 50 s, 10× objective, and a laser power of 24 mW.</Description></Raman_Spectroscopy><Rheometery><RheometerType>cone-plate</RheometerType><Description>MCR 302 Rotational Rheometer</Description><data><description>Small amplitude and large amplitude oscillatory shear data</description></data></Rheometery></CHARACTERIZATION><PROPERTIES><Electrical><AC_DielectricDispersion><Description>the frequency range of 1 Hz−1 MHz according to ASTM D150.
The impedance analyzer was connected to a Solartron 12962 sample holder with an electrode diameter of 10 mm.
The amplitude of the applied voltage was 100 mV (Vrms ∼ 70.71 mV).Prior to the measurements, the electrodes were painted on the compression-molded samples [circular in shae (a thickness of 0.5 mm) with a Carver
compression molder (Carver Inc., Wabash, IN) at 240 °C under 38
MPa pressure for 10 min]  with a silver paste</Description><DielectricDispersionDependence><FrequencyDependence><condition/></FrequencyDependence></DielectricDispersionDependence><Dielectric_Real_Permittivity><data><AxisLabel><xName>Freq</xName><xUnit>Hz</xUnit><yName>ɛ´</yName><yUnit>dimensionless</yUnit></AxisLabel><data><headers><column>freq/Hz</column><column>ɛ´</column></headers><rows><row><column>7000023.5</column><column>8.75</column></row><row><column>4403234.0</column><column>8.751179327361614</column></row><row><column>2769775.0</column><column>7.586325491761023</column></row><row><column>1742285.0</column><column>7.41559134277639</column></row><row><column>1095959.25</column><column>7.401752157020786</column></row><row><column>689392.0</column><column>7.535443185777319</column></row><row><column>433654.75</column><column>7.122572969132451</column></row><row><column>272778.281</column><column>7.221682534217713</column></row><row><column>171582.016</column><column>7.3645501038059695</column></row><row><column>107934.563</column><column>7.570714417909585</column></row><row><column>67895.5</column><column>7.836074629166389</column></row><row><column>42712.3945</column><column>7.355217369795467</column></row><row><column>26867.6719</column><column>7.443450132641088</column></row><row><column>16894.5254</column><column>7.5258626349572095</column></row><row><column>10634.541</column><column>7.713746315147662</column></row><row><column>6802.72266</column><column>7.933683207452388</column></row><row><column>4206.34424</column><column>7.400669677297319</column></row><row><column>2645.84253</column><column>7.502450286921503</column></row><row><column>1663.40161</column><column>7.576950228288214</column></row><row><column>1046.67236</column><column>7.738751404397375</column></row><row><column>658.52478</column><column>8.023883468843117</column></row><row><column>260.416412</column><column>8.400875925809336</column></row><row><column>164.002914</column><column>8.45736221168675</column></row><row><column>103.054192</column><column>8.35</column></row><row><column>16.1415329</column><column>8.63</column></row><row><column>2.52667785</column><column>10.0</column></row><row><column>1.0</column><column>15.0</column></row></rows></data></data></Dielectric_Real_Permittivity><Dielectric_Loss_Tangent><data><AxisLabel><xName>Freq</xName><xUnit>Hz</xUnit><yName>Tan δ</yName><yUnit>dimensionless</yUnit></AxisLabel><data><headers><column>freq/Hz</column><column>Tan δ</column></headers><rows><row><column>7000023.5</column><column>0.05976346251112549</column></row><row><column>4403234.0</column><column>-0.008082627565597682</column></row><row><column>2769775.0</column><column>0.0016164992494378148</column></row><row><column>1742285.0</column><column>0.0032453599888456856</column></row><row><column>1095959.25</column><column>0.007861220145085645</column></row><row><column>689392.0</column><column>0.012674766557685718</column></row><row><column>433654.75</column><column>0.010273061857540244</column></row><row><column>272778.281</column><column>0.014351370832958912</column></row><row><column>171582.016</column><column>0.019617804590302695</column></row><row><column>107934.563</column><column>0.02405995421504149</column></row><row><column>67895.5</column><column>0.024374148602516132</column></row><row><column>42712.3945</column><column>0.005846134778260835</column></row><row><column>26867.6719</column><column>0.01093532108590009</column></row><row><column>16894.5254</column><column>0.01774055861337148</column></row><row><column>10634.541</column><column>0.022211625676917143</column></row><row><column>6802.72266</column><column>0.006055642997540171</column></row><row><column>4206.34424</column><column>0.010089896783965335</column></row><row><column>2645.84253</column><column>0.014073506646239744</column></row><row><column>1663.40161</column><column>0.019691758825573148</column></row><row><column>1046.67236</column><column>0.02458504950439733</column></row><row><column>658.52478</column><column>0.047612134135990414</column></row><row><column>260.416412</column><column>0.017606376123827445</column></row><row><column>164.002914</column><column>0.013993913385931523</column></row><row><column>103.054192</column><column>-0.029198127091342594</column></row><row><column>16.1415329</column><column>2.452673814949508</column></row><row><column>2.52667785</column><column>1.0538551878890083</column></row><row><column>1.0</column><column>5.428980072205885</column></row></rows></data></data></Dielectric_Loss_Tangent></AC_DielectricDispersion><ElectricConductivity><description>AC conductivity</description><data><AxisLabel><xName>Freq</xName><xUnit>Hz</xUnit><yName>Log</yName><yUnit>AC Conductivity (S.m-1</yUnit></AxisLabel><data><headers><column>freq/Hz</column><column>Log (AC Conductivity (S.m-1))</column></headers><rows><row><column>7000023.5</column><column>-2.467215337707805</column></row><row><column>4403234.0</column><column>-2.66924455095983</column></row><row><column>2769775.0</column><column>-2.9326205549428237</column></row><row><column>1742285.0</column><column>-3.143829812107756</column></row><row><column>1095959.25</column><column>-3.345954721123439</column></row><row><column>689392.0</column><column>-3.539487164584363</column></row><row><column>433654.75</column><column>-3.765293155024719</column></row><row><column>272778.281</column><column>-3.9606041850276834</column></row><row><column>171582.016</column><column>-4.153395543292648</column></row><row><column>107934.563</column><column>-4.342674017861624</column></row><row><column>67895.5</column><column>-4.529028562488968</column></row><row><column>42712.3945</column><column>-4.757940233069904</column></row><row><column>26867.6719</column><column>-4.954066801034197</column></row><row><column>16894.5254</column><column>-5.150726470878528</column></row><row><column>10634.541</column><column>-5.341005879106315</column></row><row><column>6802.72266</column><column>-5.522931502088692</column></row><row><column>4206.34424</column><column>-5.761899147803098</column></row><row><column>2645.84253</column><column>-5.95728696135288</column></row><row><column>1663.40161</column><column>-6.1545213477559075</column></row><row><column>1046.67236</column><column>-6.346484224544228</column></row><row><column>658.52478</column><column>-6.531648653565799</column></row><row><column>260.416412</column><column>-6.9</column></row><row><column>164.002914</column><column>-7.0</column></row><row><column>103.054192</column><column>-7.320159901732033</column></row><row><column>16.1415329</column><column>-8.0</column></row><row><column>2.52667785</column><column>-8.69034313878906</column></row><row><column>1.0</column><column>-8.75</column></row></rows></data></data></ElectricConductivity></Electrical><Thermal><CrystalizationTemperature><description>S8</description><value>135.78</value><unit>Celsius</unit></CrystalizationTemperature><HeatOfCrystallization><description>S8</description><value>32.91</value><unit>J/g</unit></HeatOfCrystallization></Thermal><Rheological><RheologicalComplexModulus><RheometerMode><FrequencySweep><condition><temperature><value>240.0</value><unit>Celsius</unit></temperature><strainAmplitude><value>1.0</value><unit>%</unit></strainAmplitude></condition></FrequencySweep></RheometerMode><RheologicalStorageModulus><data><AxisLabel><xName>Angular frequency</xName><xUnit>rad/s</xUnit><yName>Storage modulus</yName><yUnit>Pa</yUnit></AxisLabel><data><headers><column>Angular Frequency [rad/s]</column><column>Storage Modulus [Pa]</column></headers><rows><row><column>625.0</column><column>182000.0</column></row><row><column>395.0</column><column>138000.0</column></row><row><column>249.0</column><column>102000.0</column></row><row><column>157.0</column><column>74800.0</column></row><row><column>99.3</column><column>53800.0</column></row><row><column>62.7</column><column>38300.0</column></row><row><column>39.6</column><column>27000.0</column></row><row><column>25.0</column><column>19000.0</column></row><row><column>15.8</column><column>13300.0</column></row><row><column>9.95</column><column>9430.0</column></row><row><column>6.28</column><column>6840.0</column></row><row><column>3.97</column><column>5180.0</column></row><row><column>2.5</column><column>4020.0</column></row><row><column>1.58</column><column>3280.0</column></row><row><column>0.998</column><column>2830.0</column></row><row><column>0.63</column><column>2460.0</column></row><row><column>0.398</column><column>2320.0</column></row><row><column>0.251</column><column>2060.0</column></row><row><column>0.158</column><column>2060.0</column></row><row><column>0.1</column><column>1980.0</column></row></rows></data></data></RheologicalStorageModulus><RheologicalLossModulus><data><AxisLabel><xName>Angular frequency</xName><xUnit>rad/s</xUnit><yName>Loss modulus</yName><yUnit>Pa</yUnit></AxisLabel><data><headers><column>Angular Frequency [rad/s]</column><column>Loss Modulus [Pa]</column></headers><rows><row><column>625.0</column><column>161000.0</column></row><row><column>395.0</column><column>138000.0</column></row><row><column>249.0</column><column>115000.0</column></row><row><column>157.0</column><column>93400.0</column></row><row><column>99.3</column><column>74400.0</column></row><row><column>62.7</column><column>58100.0</column></row><row><column>39.6</column><column>44800.0</column></row><row><column>25.0</column><column>34000.0</column></row><row><column>15.8</column><column>25700.0</column></row><row><column>9.95</column><column>19200.0</column></row><row><column>6.28</column><column>14300.0</column></row><row><column>3.97</column><column>10600.0</column></row><row><column>2.5</column><column>7890.0</column></row><row><column>1.58</column><column>5960.0</column></row><row><column>0.998</column><column>4560.0</column></row><row><column>0.63</column><column>3510.0</column></row><row><column>0.398</column><column>2870.0</column></row><row><column>0.251</column><column>2110.0</column></row><row><column>0.158</column><column>1870.0</column></row><row><column>0.1</column><column>1700.0</column></row></rows></data></data></RheologicalLossModulus><RheologicalLossTangent><data><AxisLabel><xName>Angular frequency</xName><xUnit>rad/s</xUnit><yName>Damping factor</yName><yUnit>1</yUnit></AxisLabel><data><headers><column>Angular Frequency [rad/s]</column><column>Damping Factor [1]</column></headers><rows><row><column>625.0</column><column>0.886</column></row><row><column>395.0</column><column>1.0</column></row><row><column>249.0</column><column>1.12</column></row><row><column>157.0</column><column>1.25</column></row><row><column>99.3</column><column>1.38</column></row><row><column>62.7</column><column>1.52</column></row><row><column>39.6</column><column>1.66</column></row><row><column>25.0</column><column>1.79</column></row><row><column>15.8</column><column>1.93</column></row><row><column>9.95</column><column>2.03</column></row><row><column>6.28</column><column>2.09</column></row><row><column>3.97</column><column>2.05</column></row><row><column>2.5</column><column>1.96</column></row><row><column>1.58</column><column>1.82</column></row><row><column>0.998</column><column>1.61</column></row><row><column>0.63</column><column>1.43</column></row><row><column>0.398</column><column>1.24</column></row><row><column>0.251</column><column>1.03</column></row><row><column>0.158</column><column>0.907</column></row><row><column>0.1</column><column>0.859</column></row></rows></data></data></RheologicalLossTangent></RheologicalComplexModulus><RheologicalComplexModulus><RheometerMode><StrainSweep><condition><frequency><value>0.1</value><unit>rad/s</unit></frequency><temperature><value>240.0</value><unit>Celsius</unit></temperature></condition></StrainSweep></RheometerMode><RheologicalStorageModulus><data><AxisLabel><xName>Strain</xName><xUnit>%</xUnit><yName>Storage modulus</yName><yUnit>Pa</yUnit></AxisLabel><data><headers><column>Strain [%]</column><column>Storage Modulus [Pa]</column></headers><rows><row><column>0.1</column><column>1961.538461538461</column></row><row><column>0.159</column><column>2234.615384615385</column></row><row><column>0.251</column><column>2103.846153846154</column></row><row><column>0.398</column><column>2130.76923076923</column></row><row><column>0.631</column><column>2092.307692307692</column></row><row><column>1.0</column><column>1942.307692307692</column></row><row><column>1.59</column><column>1792.307692307692</column></row><row><column>2.51</column><column>1138.461538461538</column></row><row><column>3.98</column><column>661.5384615384615</column></row><row><column>6.31</column><column>382.6923076923077</column></row><row><column>10.0</column><column>240.0</column></row><row><column>15.9</column><column>134.6153846153846</column></row><row><column>25.1</column><column>88.84615384615384</column></row><row><column>39.8</column><column>65.38461538461539</column></row><row><column>63.1</column><column>50.76923076923077</column></row><row><column>100.0</column><column>40.0</column></row><row><column>159.0</column><column>29.88461538461538</column></row><row><column>251.0</column><column>22.26923076923077</column></row><row><column>398.0</column><column>16.19230769230769</column></row><row><column>631.0</column><column>11.38461538461539</column></row><row><column>1000.0</column><column>7.269230769230768</column></row></rows></data></data></RheologicalStorageModulus><RheologicalLossModulus><data><AxisLabel><xName>Strain</xName><xUnit>%</xUnit><yName>Loss modulus</yName><yUnit>Pa</yUnit></AxisLabel><data><headers><column>Strain [%]</column><column>Loss Modulus [Pa]</column></headers><rows><row><column>0.1</column><column>1500.0</column></row><row><column>0.159</column><column>1445.0</column></row><row><column>0.251</column><column>1230.0</column></row><row><column>0.398</column><column>1348.75</column></row><row><column>0.631</column><column>1396.25</column></row><row><column>1.0</column><column>1371.25</column></row><row><column>1.59</column><column>1337.5</column></row><row><column>2.51</column><column>1588.888888888889</column></row><row><column>3.98</column><column>1577.777777777778</column></row><row><column>6.31</column><column>1322.222222222222</column></row><row><column>10.0</column><column>1023.333333333333</column></row><row><column>15.9</column><column>778.8888888888889</column></row><row><column>25.1</column><column>610.0</column></row><row><column>39.8</column><column>498.8888888888889</column></row><row><column>63.1</column><column>427.7777777777778</column></row><row><column>100.0</column><column>380.0</column></row><row><column>159.0</column><column>344.4444444444445</column></row><row><column>251.0</column><column>316.6666666666667</column></row><row><column>398.0</column><column>295.5555555555555</column></row><row><column>631.0</column><column>277.7777777777778</column></row><row><column>1000.0</column><column>261.1111111111111</column></row></rows></data></data></RheologicalLossModulus></RheologicalComplexModulus></Rheological></PROPERTIES></PolymerNanocomposite>

File: materialsmine_production_export/files/056abe1a-4c64-11ec-9aa5-005056a1ee50/file
<?xml version="1.0" encoding="UTF-8"?><PolymerNanocomposite><ID>L229_S3_Bao_2011</ID><Control_ID>L229_S1_Bao_2011</Control_ID><SchemaVersion>PNC_schema_041220</SchemaVersion><DatasetID>5e970d31c9db0157d0737e98</DatasetID><SchemaID>5e96dbe7c49dc53363c20305</SchemaID><DATA_SOURCE><Citation><CommonFields><CitationType>research article</CitationType><Publication>Journal of Materials Chemistry</Publication><Title>In situ preparation of functionalized graphene oxide/epoxy nanocomposites with effective reinforcements</Title><Author>Bao, Chenlu</Author><Author>Guo, Yuqiang</Author><Author>Song, Lei</Author><Author>Kan, Yongchun</Author><Author>Qian, Xiaodong</Author><Author>Hu, Yuan</Author><Publisher>The Royal Society of Chemistry</Publisher><PublicationYear>2011</PublicationYear><DOI>10.1039/c1jm11434d</DOI><Volume>21</Volume><URL>http://xlink.rsc.org/?DOI=c1jm11434d</URL><Language>English</Language><Location>State Key Laboratory of Fire Science, University of Science and Technology of China, Hefei, P. R. China</Location><DateOfCitation>2018-06-30</DateOfCitation></CommonFields><CitationType><Journal><ISSN>1364-5501</ISSN><Issue>35</Issue></Journal></CitationType></Citation></DATA_SOURCE><MATERIALS><Matrix><MatrixComponent><ChemicalName>Epoxy resin</ChemicalName><StdChemicalName>DGEBA Epoxy Resin</StdChemicalName><uSMILES>CC(C)(C1=CC=C(OCC2CO2)C=C1)C3=CC=C(OCC4CO4)C=C3</uSMILES><Abbreviation>EPR</Abbreviation><ManufacturerOrSourceName>Hefei Jiangfeng chemical industry co., Ltd (China)</ManufacturerOrSourceName><TradeName>E-44</TradeName><MolecularWeight><value>227.27</value><unit>g/mol</unit></MolecularWeight><Density><description>inserted from ChemProps, NanoMine</description><value>1.13</value><unit>g/cm3</unit></Density></MatrixComponent></Matrix><Filler><FillerComponent><ChemicalName>graphite oxide</ChemicalName><StdChemicalName>Graphite oxide</StdChemicalName><Abbreviation>GO</Abbreviation><ManufacturerOrSourceName>Qingdao Tianhe Graphite Co., Ltd (China)</ManufacturerOrSourceName><Density><description>inserted from ChemProps, NanoMine</description><value>1.8</value><unit>g/cm3</unit></Density><FillerComponentInComposite><mass>0.004</mass><volume>0.0025148554514499363</volume></FillerComponentInComposite><ParticleSurfaceTreatment><ChemicalName>hexachlorocyclotriphosphazene (HCTP) and glycidol</ChemicalName><Abbreviation>HCTP</Abbreviation><ManufacturerOrSourceName>Zibo Lanyin Chemical Co. Ltd (China) and Crystal Pure Industrial Co., Ltd. Shanghai</ManufacturerOrSourceName><SurfaceChemistryProcessing><ChooseParameter><Mixing><Description>GO was dispersed into THF to get a homogeneous colloid</Description><Mixer>KS-900, Ningbo Kesheng Instrument, China</Mixer><MixingMethod>ultra-sonication</MixingMethod><ChemicalUsed><description>THF</description></ChemicalUsed></Mixing></ChooseParameter><ChooseParameter><Other>The substance was placed in a  three-necked flask equipped with a nitrogen inlet, a mechanical stirrer, a dropping funnel and an ice-bath</Other></ChooseParameter><ChooseParameter><Mixing><Description>TEA was added and mechanically stirred into the mixture.</Description><MixingMethod>stirring</MixingMethod><ChemicalUsed><description>Triethylamine (TEA)</description></ChemicalUsed><Time><value>1.5</value><unit>hours</unit></Time></Mixing></ChooseParameter><ChooseParameter><Mixing><Description>HCTP dissolved in THF was slowly dropped into the flask for 2 hrs while stirring</Description><MixingMethod>stirring</MixingMethod><ChemicalUsed><description>HCTP</description></ChemicalUsed><Time><value>2</value><unit>hours</unit></Time></Mixing></ChooseParameter><ChooseParameter><Mixing><Description>The mixture was then mechanically stirred under a nitrogen gas atmosphere</Description><MixingMethod>stirring</MixingMethod><Time><value>8</value><unit>hours</unit></Time></Mixing></ChooseParameter><ChooseParameter><Other>Glycidol dissolved in THF was dropped into reactor in 0.5 hrs.</Other></ChooseParameter><ChooseParameter><Mixing><Description>The reaction continued overnight while mechanical stirring at ambient temperature.</Description><MixingMethod>stirring</MixingMethod></Mixing></ChooseParameter><ChooseParameter><Centrifugation>Used</Centrifugation></ChooseParameter><ChooseParameter><Other>The obtained mixture was then washed with deionized water and THF.</Other></ChooseParameter></SurfaceChemistryProcessing></ParticleSurfaceTreatment></FillerComponent><FillerProcessing><ChooseParameter><Cooling><Description>115 mL of H2SO4 was placed in a four-necked flask and cooled in an ice bath</Description><Temperature><value>0</value><unit>Celsius</unit></Temperature></Cooling></ChooseParameter><ChooseParameter><Other>2.5 g NaNO3 and 5.0 g expandable graphite were added to the cooled mixture.</Other></ChooseParameter><ChooseParameter><Mixing><Description>The mixture was stirred at a temperature below 5 C</Description><MixingMethod>stirring</MixingMethod><ChemicalUsed><description>NaNO3</description></ChemicalUsed><ChemicalUsed><description>expandable graphite</description></ChemicalUsed><Time><value>15</value><unit>minutes</unit></Time><Temperature><value>5</value><unit>Celsius</unit></Temperature></Mixing></ChooseParameter><ChooseParameter><Other>35.0 g KMnO4 was slowly added into the mixture</Other></ChooseParameter><ChooseParameter><Mixing><Description>Mixture was stirred at a temperature below 10 C</Description><MixingMethod>stirring</MixingMethod><ChemicalUsed><description>KMnO4</description></ChemicalUsed><Time><value>30</value><unit>minutes</unit></Time></Mixing></ChooseParameter><ChooseParameter><Heating><Description>The mixture was heated and maintained at 35 C for 60 mins.</Description><Temperature><value>35</value><unit>Celsius</unit></Temperature><Time><value>60</value><unit>minutes</unit></Time></Heating></ChooseParameter><ChooseParameter><Mixing><Description>230 mL H2O was added dropwisely to the mixture w/ strong mechanical stirring. The temperature was controlled below 98 C via a water bath</Description><MixingMethod>stirring</MixingMethod><Time><value>30</value><unit>minutes</unit></Time><Temperature><value>98</value><unit>Celsius</unit></Temperature></Mixing></ChooseParameter><ChooseParameter><Other>The mud was diluted with 1000 mL deionized water</Other></ChooseParameter><ChooseParameter><Other>30% H2O2 was dripped into the mud to reduce the unreacted KMnO4 until the slurry turned golden yellow.</Other></ChooseParameter><ChooseParameter><Centrifugation>Used</Centrifugation></ChooseParameter><ChooseParameter><Other>Resultant was washed with dilute hydrochloric acid, hot deionized water and THF.</Other></ChooseParameter></FillerProcessing><FillerComposition><Fraction><mass><value>0.004</value><source>reported</source></mass><volume><value>0.0025148554514499363</value><source>computed by NanoMine</source></volume></Fraction></FillerComposition><Description>FGO was prepared from GO by surface modification with HCTP</Description></Filler></MATERIALS><PROCESSING><In-SituPolymerization><ChooseParameter><Mixing><Description>FGO was dispersed in THF and added into EPR.</Description><MixingMethod>ultra-sonication</MixingMethod></Mixing></ChooseParameter><ChooseParameter><Mixing><Description>The EPR and  FGO mixture was mechanically stirred</Description><MixingMethod>stirring</MixingMethod><Time><value>0.5</value><unit>hours</unit></Time></Mixing></ChooseParameter><ChooseParameter><Heating><Description>The mixture was placed in a vacuum oven overnight</Description><Temperature><value>50</value><unit>Celsius</unit></Temperature><AmbientCondition>vacuum</AmbientCondition></Heating></ChooseParameter><ChooseParameter><Heating><Description>aminodiphenylmethane (DDM) was melted at 100 C</Description><Temperature><value>100</value><unit>Celsius</unit></Temperature></Heating></ChooseParameter><ChooseParameter><Mixing><Description>DDM was added to the mixture by blending.</Description><MixingMethod>blending</MixingMethod><ChemicalUsed><description>DDM</description></ChemicalUsed><Temperature><value>100</value><unit>Celsius</unit></Temperature></Mixing></ChooseParameter><ChooseParameter><Mixing><MixingMethod>stirring</MixingMethod><Time><value>10</value><unit>minutes</unit></Time></Mixing></ChooseParameter><ChooseParameter><Heating><Description>The mixture was poured into a mold and pre-cured in an oven.</Description><Temperature><value>120</value><unit>Celsius</unit></Temperature><Time><value>2</value><unit>hours</unit></Time></Heating></ChooseParameter><ChooseParameter><Heating><Description>Subsequently, the mixture was post cured</Description><Temperature><value>150</value><unit>Celsius</unit></Temperature><Time><value>2</value><unit>hours</unit></Time></Heating></ChooseParameter></In-SituPolymerization></PROCESSING><CHARACTERIZATION><Transmission_Electron_Microscopy><EquipmentUsed>JEM-2100F, Japan Electron Optics Laboratory CO., Ltd, Japan</EquipmentUsed><AcceleratingVoltage><value>200</value><unit>kV</unit></AcceleratingVoltage></Transmission_Electron_Microscopy><Scanning_Electron_Microscopy><EquipmentUsed>AMRAY1000B, Beijing R+D Center of the Chinese Academy of Cciences, China</EquipmentUsed></Scanning_Electron_Microscopy><Dynamic_Mechanical_Analysis><Equipment>DMA Q800 (TA Instruments Inc., USA)</Equipment></Dynamic_Mechanical_Analysis><Fourier_Transform_Infrared_Spectroscopy><Equipment>Nicolet 6700 FTIR (Nicolet Instrument Company, USA)</Equipment></Fourier_Transform_Infrared_Spectroscopy><Fourier_Transform_Infrared_Spectroscopy><Equipment>Nicolet MAGNA-IR 750 spectrophotometer (Nicolet Instrument Company, USA)</Equipment></Fourier_Transform_Infrared_Spectroscopy><XRay_Photoelectron_Spectroscopy><Equipment>VG ESCALB MK-II electron spectrometer (V.G. Scientific. Ltd, UK)</Equipment></XRay_Photoelectron_Spectroscopy><Atomic_Force_Microscopy><Equipment>DI Multimode V scanning probe microscope (Veeco, USA)</Equipment></Atomic_Force_Microscopy><Thermogravimetric_Analysis><Equipment>TGA Q5000IR (TA Instruments, USA) thermo-analyzer instrument</Equipment></Thermogravimetric_Analysis><Electrometry><Equipment>ZC36 high resistance meter (Cany Precision Instruments Co., Ltd., China)</Equipment></Electrometry></CHARACTERIZATION><PROPERTIES><Viscoelastic><DynamicProperties><MeasurementMode>tensile</MeasurementMode><MeasurementMethod>DMA</MeasurementMethod><DMA_mode><TemperatureSweep><condition><frequency><value>10</value><unit>Hz</unit></frequency></condition></TemperatureSweep></DMA_mode><DynamicPropertyProfile><data><AxisLabel><xName>Temperature</xName><xUnit>celsius</xUnit><yName>Storage Modulus</yName><yUnit>MPa</yUnit></AxisLabel><data><headers><column id="0">Temperature ( C)</column><column id="1">E' (Mpa)</column></headers><rows><row id="0"><column id="0">31.7264003134</column><column id="1">2378.23040078</column></row><row id="1"><column id="0">35.9797297297</column><column id="1">2350.51684818</column></row><row id="2"><column id="0">39.8737596292</column><column id="1">2324.44437053</column></row><row id="3"><column id="0">43.991137877</column><column id="1">2291.98160596</column></row><row id="4"><column id="0">47.9995393945</column><column id="1">2256.55883838</column></row><row id="5"><column id="0">52.1093647996</column><column id="1">2224.77268418</column></row><row id="6"><column id="0">56.0907918788</column><column id="1">2177.72042821</column></row><row id="7"><column id="0">60.1136176222</column><column id="1">2132.14665885</column></row><row id="8"><column id="0">63.7754602429</column><column id="1">2102.85016672</column></row><row id="9"><column id="0">68.6080101841</column><column id="1">2015.1807201</column></row><row id="10"><column id="0">72.6865452409</column><column id="1">1966.69041687</column></row><row id="11"><column id="0">76.7650802977</column><column id="1">1914.6969101</column></row><row id="12"><column id="0">80.8436153545</column><column id="1">1864.74183944</column></row><row id="13"><column id="0">84.9221504113</column><column id="1">1813.96068586</column></row><row id="14"><column id="0">89.0006854681</column><column id="1">1757.39695175</column></row><row id="15"><column id="0">93.0792205249</column><column id="1">1690.0864906</column></row><row id="16"><column id="0">97.1577555817</column><column id="1">1598.60545477</column></row><row id="17"><column id="0">100.653642773</column><column id="1">1483.78222186</column></row><row id="18"><column id="0">103.005813785</column><column id="1">1388.68095407</column></row><row id="19"><column id="0">104.796916482</column><column id="1">1293.24160419</column></row><row id="20"><column id="0">106.965661313</column><column id="1">1158.87692058</column></row><row id="21"><column id="0">109.088164251</column><column id="1">1014.03704646</column></row><row id="22"><column id="0">110.170224572</column><column id="1">935.042866068</column></row><row id="23"><column id="0">112.306600078</column><column id="1">770.342581451</column></row><row id="24"><column id="0">113.81177373</column><column id="1">674.525566341</column></row><row id="25"><column id="0">115.559717326</column><column id="1">583.269217419</column></row><row id="26"><column id="0">118.618618619</column><column id="1">417.020027305</column></row><row id="27"><column id="0">122.179244462</column><column id="1">286.510397384</column></row><row id="28"><column id="0">125.513285024</column><column id="1">221.775071304</column></row><row id="29"><column id="0">129.203388171</column><column id="1">167.646242133</column></row><row id="30"><column id="0">132.893491317</column><column id="1">110.917509976</column></row><row id="31"><column id="0">136.467064891</column><column id="1">86.2418882924</column></row><row id="32"><column id="0">140.176589633</column><column id="1">62.1944611564</column></row><row id="33"><column id="0">149.4018475</column><column id="1">53.9232511621</column></row><row id="34"><column id="0">153.480382556</column><column id="1">48.2550287606</column></row><row id="35"><column id="0">157.461809636</column><column id="1">46.2120510922</column></row><row id="36"><column id="0">160.948868829</column><column id="1">47.5043702248</column></row><row id="37"><column id="0">165.133339862</column><column id="1">47.4435265745</column></row><row id="38"><column id="0">169.891630761</column><column id="1">52.0950236409</column></row><row id="39"><column id="0">174.358597728</column><column id="1">50.6120900438</column></row><row id="40"><column id="0">178.728456718</column><column id="1">47.1758145131</column></row><row id="41"><column id="0">183.583855595</column><column id="1">47.289198445</column></row><row id="42"><column id="0">188.245038517</column><column id="1">54.4040401703</column></row><row id="43"><column id="0">192.032249641</column><column id="1">44.7664059608</column></row><row id="44"><column id="0">196.40210863</column><column id="1">30.0804871652</column></row><row id="45"><column id="0">200.674859642</column><column id="1">36.1996199967</column></row><row id="46"><column id="0">205.763317665</column><column id="1">8.46465043811</column></row><row id="47"><column id="0">209.997225486</column><column id="1">33.1655499678</column></row><row id="48"><column id="0">214.908114636</column><column id="1">19.524983031</column></row><row id="49"><column id="0">219.008845802</column><column id="1">22.5998472788</column></row><row id="50"><column id="0">224.239728859</column><column id="1">0.995483925707</column></row></rows></data></data></DynamicPropertyProfile></DynamicProperties><DynamicProperties><MeasurementMode>tensile</MeasurementMode><MeasurementMethod>DMA</MeasurementMethod><DMA_mode><TemperatureSweep><condition><frequency><value>10</value><unit>Hz</unit></frequency></condition></TemperatureSweep></DMA_mode><DynamicPropertyProfile><data><AxisLabel><xName>Temperature</xName><xUnit>celsius</xUnit><yName>Tan Delta</yName></AxisLabel><data><headers><column id="0">Temperature ( C)</column><column id="1">Tan Delta</column></headers><rows><row id="0"><column id="0">33.2816369141</column><column id="1">0.0554673317252</column></row><row id="1"><column id="0">39.5585181013</column><column id="1">0.0547128733556</column></row><row id="2"><column id="0">45.8356001366</column><column id="1">0.0546252305634</column></row><row id="3"><column id="0">52.1125479152</column><column id="1">0.0540918554333</column></row><row id="4"><column id="0">58.3894581019</column><column id="1">0.0534336752487</column></row><row id="5"><column id="0">64.6665830994</column><column id="1">0.0534886668046</column></row><row id="6"><column id="0">70.9434825455</column><column id="1">0.052794828033</column></row><row id="7"><column id="0">77.2202531052</column><column id="1">0.051673086217</column></row><row id="8"><column id="0">83.839958311</column><column id="1">0.0523670968372</column></row><row id="9"><column id="0">89.531671805</column><column id="1">0.0575312212825</column></row><row id="10"><column id="0">95.4861924608</column><column id="1">0.0691372014293</column></row><row id="11"><column id="0">100.91420004</column><column id="1">0.0919405456165</column></row><row id="12"><column id="0">110.138460534</column><column id="1">0.214303566986</column></row><row id="13"><column id="0">111.51693988</column><column id="1">0.243945905949</column></row><row id="14"><column id="0">113.812987706</column><column id="1">0.288642870733</column></row><row id="15"><column id="0">115.532365293</column><column id="1">0.313340094031</column></row><row id="16"><column id="0">124.100675039</column><column id="1">0.341946634579</column></row><row id="17"><column id="0">134.354073801</column><column id="1">0.281412340375</column></row><row id="18"><column id="0">137.767663892</column><column id="1">0.24725871757</column></row><row id="19"><column id="0">141.180190671</column><column id="1">0.209574894649</column></row><row id="20"><column id="0">143.739083634</column><column id="1">0.179644988515</column></row><row id="21"><column id="0">146.86749901</column><column id="1">0.1459840342</column></row><row id="22"><column id="0">150.565879844</column><column id="1">0.110062948419</column></row><row id="23"><column id="0">157.035255106</column><column id="1">0.071765441829</column></row><row id="24"><column id="0">163.385716498</column><column id="1">0.0446479149513</column></row><row id="25"><column id="0">172.00462683</column><column id="1">0.0307433477787</column></row><row id="26"><column id="0">178.27913221</column><column id="1">0.0221012099589</column></row><row id="27"><column id="0">184.807711706</column><column id="1">0.0149649337918</column></row><row id="28"><column id="0">191.210393596</column><column id="1">0.0108587066753</column></row><row id="29"><column id="0">197.898957765</column><column id="1">0.00860891954081</column></row><row id="30"><column id="0">204.389395491</column><column id="1">0.00640762474316</column></row><row id="31"><column id="0">210.665927074</column><column id="1">0.00449247936585</column></row><row id="32"><column id="0">217.941987915</column><column id="1">0.00555992776091</column></row><row id="33"><column id="0">222.435313578</column><column id="1">0.00385567285236</column></row><row id="34"><column id="0">102.004285454</column><column id="1">0.10375139377</column></row><row id="35"><column id="0">104.419904662</column><column id="1">0.12360716504</column></row><row id="36"><column id="0">106.839265536</column><column id="1">0.155885265571</column></row><row id="37"><column id="0">108.050068472</column><column id="1">0.175751014615</column></row><row id="38"><column id="0">109.261058492</column><column id="1">0.196237880122</column></row><row id="39"><column id="0">110.927783363</column><column id="1">0.229764449688</column></row><row id="40"><column id="0">112.293117082</column><column id="1">0.262672397235</column></row><row id="41"><column id="0">112.900015216</column><column id="1">0.277574203462</column></row><row id="42"><column id="0">114.564120921</column><column id="1">0.302405142545</column></row><row id="43"><column id="0">116.831383094</column><column id="1">0.329715558593</column></row><row id="44"><column id="0">119.547458037</column><column id="1">0.347084369567</column></row><row id="45"><column id="0">121.958587247</column><column id="1">0.352033345722</column></row><row id="46"><column id="0">117.73798863</column><column id="1">0.339645938672</column></row><row id="47"><column id="0">127.373525472</column><column id="1">0.329628253066</column></row><row id="48"><column id="0">129.176821131</column><column id="1">0.31656984068</column></row><row id="49"><column id="0">130.980490956</column><column id="1">0.30475366122</column></row><row id="50"><column id="0">132.182313896</column><column id="1">0.294805820036</column></row><row id="51"><column id="0">135.787782714</column><column id="1">0.264962296485</column></row><row id="52"><column id="0">139.392503199</column><column id="1">0.232634307081</column></row><row id="53"><column id="0">142.393318882</column><column id="1">0.19534237486</column></row><row id="54"><column id="0">139.991918003</column><column id="1">0.222691454784</column></row><row id="55"><column id="0">144.794719762</column><column id="1">0.167993294936</column></row><row id="56"><column id="0">145.996542701</column><column id="1">0.158045453752</column></row><row id="57"><column id="0">147.947259978</column><column id="1">0.134426814271</column></row><row id="58"><column id="0">152.604323869</column><column id="1">0.0958789296841</column></row><row id="59"><column id="0">154.407806611</column><column id="1">0.0834416337608</column></row><row id="60"><column id="0">149.148521668</column><column id="1">0.122615623698</column></row><row id="61"><column id="0">159.821996503</column><column id="1">0.0585520752524</column></row><row id="62"><column id="0">167.044159136</column><column id="1">0.0361320159345</column></row><row id="63"><column id="0">174.87247157</column><column id="1">0.026129296991</column></row><row id="64"><column id="0">98.3816049749</column><column id="1">0.0764522027184</column></row><row id="65"><column id="0">92.3534077842</column><column id="1">0.0628375294033</column></row></rows></data></data></DynamicPropertyProfile></DynamicProperties></Viscoelastic><Electrical><VolumeResistivity><value>1.207223436</value><unit>ohm-cm</unit><uncertainty><type>absolute</type><value>0.20202009</value></uncertainty></VolumeResistivity></Electrical></PROPERTIES><MICROSTRUCTURE><Experimental_Sample_Info><SampleThickness><value>4</value><unit>mm</unit><uncertainty><type>absolute</type><value>0.2</value></uncertainty></SampleThickness></Experimental_Sample_Info></MICROSTRUCTURE></PolymerNanocomposite>
