Repository: nfinan/kgapp

File: materialsmine_production_export/files/05759fe4-4c26-11ec-9aa3-005056a1ee50/file
<?xml version="1.0" encoding="UTF-8"?><PolymerNanocomposite><ID>L140_S1_Gao_2012</ID><Control_ID>L140_S1_Gao_2012</Control_ID><SchemaVersion>PNC_schema_041220</SchemaVersion><DatasetID>5e9702cdc9db0157d0737e5b</DatasetID><SchemaID>5e96dbe7c49dc53363c20305</SchemaID><DATA_SOURCE><Citation><CommonFields><CitationType>research article</CitationType><Publication>Polymers</Publication><Title>The Mechanical Properties of Epoxy Composites Filled with Rubbery Copolymer Grafted SiO2</Title><Author>Gao, Jianing</Author><Author>Li, Junting</Author><Author>Benicewicz, Brian C.</Author><Author>Zhao, Su</Author><Author>Hillborg, Henrik</Author><Author>Schadler, Linda S.</Author><Keyword>toughened epoxy</Keyword><Keyword>rubbery interlayer</Keyword><Keyword>nanocomposites</Keyword><Keyword>RAFT polymerization</Keyword><Publisher>Molecular Diversity Preservation International</Publisher><PublicationYear>2012</PublicationYear><DOI>10.3390/polym4010187</DOI><Volume>4</Volume><URL>http://www.mdpi.com/2073-4360/4/1/187</URL><Language>English</Language><Location>Department of Materials Science &amp; Engineering, Rensselaer Polytechnic Institute, 110 8th Street, Troy, NY 12180, USA</Location><DateOfCitation>2019-05-08</DateOfCitation></CommonFields><CitationType><Journal><ISSN>2073-4360</ISSN><Issue>1</Issue></Journal></CitationType></Citation></DATA_SOURCE><MATERIALS><Matrix><MatrixComponent><ChemicalName>bisphenol-A epoxy</ChemicalName><StdChemicalName>DGEBA Epoxy Resin</StdChemicalName><uSMILES>CC(C)(C1=CC=C(OCC2CO2)C=C1)C3=CC=C(OCC4CO4)C=C3</uSMILES><Abbreviation>epoxy</Abbreviation><PlasticType>thermoset</PlasticType><ManufacturerOrSourceName>Huntsman Corporation</ManufacturerOrSourceName><TradeName>Araldite F</TradeName><Density><description>inserted from ChemProps, NanoMine</description><value>1.13</value><unit>g/cm3</unit></Density><Hardener>HY905-modified dicarboxylic anhydride</Hardener><Additive><description>DY062-amine catalyst</description></Additive></MatrixComponent></Matrix></MATERIALS><PROCESSING><MeltMixing><ChooseParameter><Mixing><Description>The methylene chloride solution was mixed with epoxy resin.</Description><ChemicalUsed><description>methylene chloride solution</description></ChemicalUsed><ChemicalUsed><description>epoxy</description></ChemicalUsed></Mixing></ChooseParameter><ChooseParameter><Drying-Evaporation><Description>The solvent in the mixture was evaporated until the mass of the mixture remained unchanged, indicating that all the solvent was gone.</Description></Drying-Evaporation></ChooseParameter><ChooseParameter><Mixing><Description>The hardener and the catalyst were then added to the particle-resin mixture and thoroughly mixed using a Hauschild Dual Asymmetric Centrifugal mixer.</Description><Mixer>Hauschild Dual Asymmetric Centrifugal mixer</Mixer><MixingMethod>high shear mixing</MixingMethod><ChemicalUsed><description>epoxy solution</description></ChemicalUsed><ChemicalUsed><description>HY905-modified dicarboxylic anhydride hardener</description></ChemicalUsed><ChemicalUsed><description>DY062-amine catalyst</description></ChemicalUsed></Mixing></ChooseParameter><ChooseParameter><Molding><MoldingMode>casting</MoldingMode><MoldingInfo><Description>The mixture was cured at 80 °C for 10 hours and 135 °C for 10 h in a silicone mold.</Description><Temperature><value>80</value><unit>Celsius</unit></Temperature><Time><value>10</value><unit>hours</unit></Time></MoldingInfo></Molding></ChooseParameter><ChooseParameter><Molding><MoldingMode>casting</MoldingMode><MoldingInfo><Temperature><value>135</value><unit>Celsius</unit></Temperature><Time><value>10</value><unit>hours</unit></Time></MoldingInfo></Molding></ChooseParameter></MeltMixing></PROCESSING><CHARACTERIZATION><Transmission_Electron_Microscopy><EquipmentUsed>JOEL CM12</EquipmentUsed><Description>The sub surface failure was characterized by a JOEL CM12 transmitted electron microscope (TEM) on the vertical plane beneath the fracture surface.</Description></Transmission_Electron_Microscopy><Scanning_Electron_Microscopy><EquipmentUsed>JEOL 6330F</EquipmentUsed><Description>The fracture surface of the neat epoxy and nanocomposites was analyzed by a JEOL 6330F field emission scanning electron microscope.</Description></Scanning_Electron_Microscopy><Dynamic_Mechanical_Analysis><Equipment>Rheometric Scientific DMTA V</Equipment><Description>The glass transition temperatures of the nanocomposites were measured by dynamic mechanical analysis on a DMTA V from Rheometric Scientific from −150 to 200°C at 2°C/min.</Description></Dynamic_Mechanical_Analysis><Differential_Scanning_Calorimetry><Equipment>TA Instruments Q100</Equipment><Description>The curing process of the epoxy matrix was studied by an isoconversional method on a Modulated Differential Scanning Calorimeter (MDSC) model Q100 from TA Instruments. About 10 mg uncured sample wax cured in closed aluminum pans in the MDSC at heating rates of 2.5, 5, 7.5, 10 and 12.5°C/min. The glass transition temperatures of the nanocomposites were also measured by DSC at a heating rate of 10°C/min.</Description><HeatingRate><value>10</value><unit>°C/min</unit></HeatingRate></Differential_Scanning_Calorimetry></CHARACTERIZATION><PROPERTIES><Mechanical><Tensile><LoadingProfile><AxisLabel><xName>Strain</xName><xUnit>%</xUnit><yName>Stress</yName><yUnit>MPa</yUnit></AxisLabel><data><headers><column id="0">Strain (%)</column><column id="1">Stress (MPa)</column></headers><rows><row id="0"><column id="0">0.0338571963796</column><column id="1">1.06969104976</column></row><row id="1"><column id="0">0.0916734636806</column><column id="1">2.86463052997</column></row><row id="2"><column id="0">0.13545244809</column><column id="1">4.38065210482</column></row><row id="3"><column id="0">0.178364521917</column><column id="1">5.78797203201</column></row><row id="4"><column id="0">0.22691151453</column><column id="1">7.41422196306</column></row><row id="5"><column id="0">0.278492694181</column><column id="1">9.03253300974</column></row><row id="6"><column id="0">0.330940784414</column><column id="1">10.7399020543</column></row><row id="7"><column id="0">0.387289972268</column><column id="1">12.4645737955</column></row><row id="8"><column id="0">0.436703875463</column><column id="1">14.1256326811</column></row><row id="9"><column id="0">0.488285055114</column><column id="1">15.6828753864</column></row><row id="10"><column id="0">0.539866234765</column><column id="1">17.2828659307</column></row><row id="11"><column id="0">0.585552422456</column><column id="1">18.7930860131</column></row><row id="12"><column id="0">0.644162246367</column><column id="1">20.5143207028</column></row><row id="13"><column id="0">0.698077416047</column><column id="1">22.1719973419</column></row><row id="14"><column id="0">0.751992585728</column><column id="1">23.7645657339</column></row><row id="15"><column id="0">0.817277621123</column><column id="1">25.6919765393</column></row><row id="16"><column id="0">0.882562656518</column><column id="1">27.5470448479</column></row><row id="17"><column id="0">0.940378923819</column><column id="1">29.1423378274</column></row><row id="18"><column id="0">0.989792827014</column><column id="1">30.669046362</column></row><row id="19"><column id="0">1.04232760831</column><column id="1">32.1542284245</column></row><row id="20"><column id="0">1.096206101</column><column id="1">33.7697913958</column></row><row id="21"><column id="0">1.15710656941</column><column id="1">35.4506974924</column></row><row id="22"><column id="0">1.21692339959</column><column id="1">37.0629017049</column></row><row id="23"><column id="0">1.26807112395</column><column id="1">38.656785415</column></row><row id="24"><column id="0">1.32586516278</column><column id="1">40.1868866353</column></row><row id="25"><column id="0">1.39090568493</column><column id="1">41.8140186646</column></row><row id="26"><column id="0">1.45619072033</column><column id="1">43.6650679456</column></row><row id="27"><column id="0">1.52207592459</column><column id="1">45.3498756307</column></row><row id="28"><column id="0">1.58969495001</column><column id="1">47.0788730461</column></row><row id="29"><column id="0">1.64691104845</column><column id="1">48.4442084886</column></row><row id="30"><column id="0">1.70412714689</column><column id="1">50.0861617075</column></row><row id="31"><column id="0">1.77954836755</column><column id="1">51.6948763005</column></row><row id="32"><column id="0">1.84716739298</column><column id="1">53.3681488544</column></row><row id="33"><column id="0">1.91391950782</column><column id="1">54.9035814378</column></row><row id="34"><column id="0">1.98543963086</column><column id="1">56.516985207</column></row><row id="35"><column id="0">2.05695975391</column><column id="1">57.9744466045</column></row><row id="36"><column id="0">2.12371186875</column><column id="1">59.4043181978</column></row><row id="37"><column id="0">2.2</column><column id="1">60.9216241465</column></row><row id="38"><column id="0">2.28582414765</column><column id="1">62.533828359</column></row><row id="39"><column id="0">2.37164829531</column><column id="1">64.1684242967</column></row><row id="40"><column id="0">2.45747244296</column><column id="1">65.661205975</column></row><row id="41"><column id="0">2.55283260702</column><column id="1">67.2184486803</column></row><row id="42"><column id="0">2.65772878749</column><column id="1">68.928362239</column></row><row id="43"><column id="0">2.76262496796</column><column id="1">70.4550707736</column></row><row id="44"><column id="0">2.86752114842</column><column id="1">71.9084972985</column></row><row id="45"><column id="0">2.97241732889</column><column id="1">73.3008554821</column></row><row id="46"><column id="0">3.07731350936</column><column id="1">74.5283291439</column></row><row id="47"><column id="0">3.18220968982</column><column id="1">75.6703071278</column></row><row id="48"><column id="0">3.28710587029</column><column id="1">76.6901484289</column></row><row id="49"><column id="0">3.39200205076</column><column id="1">77.6428145545</column></row><row id="50"><column id="0">3.49689823122</column><column id="1">78.5099850021</column></row><row id="51"><column id="0">3.60179441169</column><column id="1">79.3283007767</column></row><row id="52"><column id="0">3.70669059216</column><column id="1">80.0244798685</column></row><row id="53"><column id="0">3.81158677262</column><column id="1">80.6718042871</column></row><row id="54"><column id="0">3.91648295309</column><column id="1">81.2336330279</column></row><row id="55"><column id="0">4.02137913356</column><column id="1">81.7466070955</column></row><row id="56"><column id="0">4.12627531402</column><column id="1">82.1801923193</column></row><row id="57"><column id="0">4.23117149449</column><column id="1">82.5038545286</column></row><row id="58"><column id="0">4.33606767496</column><column id="1">82.8030894014</column></row><row id="59"><column id="0">4.44096385542</column><column id="1">83.004614928</column></row><row id="60"><column id="0">4.54586003589</column><column id="1">83.2305677911</column></row><row id="61"><column id="0">4.65075621635</column><column id="1">83.3832386446</column></row><row id="62"><column id="0">4.75565239682</column><column id="1">83.4687343225</column></row><row id="63"><column id="0">4.86054857729</column><column id="1">83.5298026639</column></row><row id="64"><column id="0">4.96544475775</column><column id="1">83.5298026639</column></row><row id="65"><column id="0">5.07034093822</column><column id="1">83.4687343225</column></row><row id="66"><column id="0">5.17523711869</column><column id="1">83.3221703032</column></row><row id="67"><column id="0">5.28013329915</column><column id="1">83.1633926156</column></row><row id="68"><column id="0">5.38502947962</column><column id="1">82.9679739232</column></row><row id="69"><column id="0">5.48992566009</column><column id="1">82.8519440745</column></row><row id="70"><column id="0">5.59482184055</column><column id="1">82.4794271921</column></row><row id="71"><column id="0">5.69971802102</column><column id="1">82.1924059876</column></row><row id="72"><column id="0">5.80461420149</column><column id="1">81.9053847831</column></row><row id="73"><column id="0">5.90951038195</column><column id="1">81.5328679006</column></row><row id="74"><column id="0">6.01440656242</column><column id="1">81.1298168475</column></row><row id="75"><column id="0">6.11930274289</column><column id="1">80.6718042871</column></row><row id="76"><column id="0">6.22419892335</column><column id="1">80.1649370536</column></row><row id="77"><column id="0">6.32909510382</column><column id="1">79.6031083129</column></row><row id="78"><column id="0">6.43399128429</column><column id="1">78.9924248991</column></row><row id="79"><column id="0">6.53888746475</column><column id="1">78.2962458073</column></row><row id="80"><column id="0">6.64378364522</column><column id="1">77.5267847059</column></row><row id="81"><column id="0">6.74867982569</column><column id="1">76.7084689313</column></row><row id="82"><column id="0">6.85357600615</column><column id="1">75.768016474</column></row><row id="83"><column id="0">6.95847218662</column><column id="1">74.7848161777</column></row><row id="84"><column id="0">7.06336836709</column><column id="1">73.6672655304</column></row><row id="85"><column id="0">7.13012048193</column><column id="1">72.9609083817</column></row></rows></data></LoadingProfile><TensileModulus><value>3.3</value><unit>GPa</unit><uncertainty><type>absolute</type><value>0.07</value></uncertainty></TensileModulus><TensileStressAtBreak><value>83.73</value><unit>MPa</unit><uncertainty><type>absolute</type><value>1.15</value></uncertainty></TensileStressAtBreak><ElongationAtBreak><value>7.36</value><unit>%</unit><uncertainty><type>absolute</type><value>0.41</value></uncertainty></ElongationAtBreak></Tensile></Mechanical><Viscoelastic><DynamicProperties><MeasurementMethod>DMA</MeasurementMethod><DMA_mode><TemperatureSweep/></DMA_mode><DynamicPropertyProfile><data><AxisLabel><xName>Temperature</xName><xUnit>Celsius</xUnit><yName>Storage modulus</yName><yUnit>GPa</yUnit></AxisLabel><data><headers><column id="0">Temperature (Celsius)</column><column id="1">Storage modulus (GPa)</column></headers><rows><row id="0"><column id="0">-119.330372297</column><column id="1">4400929130.95</column></row><row id="1"><column id="0">-114.912629892</column><column id="1">4346104403.59</column></row><row id="2"><column id="0">-110.404729478</column><column id="1">4318015320.62</column></row><row id="3"><column id="0">-105.941908069</column><column id="1">4278995330.44</column></row><row id="4"><column id="0">-101.479086659</column><column id="1">4211101782.77</column></row><row id="5"><column id="0">-97.0162652499</column><column id="1">4205644344.9</column></row><row id="6"><column id="0">-92.5534438405</column><column id="1">4124626382.9</column></row><row id="7"><column id="0">-88.6702096271</column><column id="1">4110641290.82</column></row><row id="8"><column id="0">-83.6278010216</column><column id="1">4060937196.47</column></row><row id="9"><column id="0">-79.1649796122</column><column id="1">3980985661.91</column></row><row id="10"><column id="0">-74.7021582028</column><column id="1">3914434909.68</column></row><row id="11"><column id="0">-70.2393367933</column><column id="1">3847333257.0</column></row><row id="12"><column id="0">-65.7314363798</column><column id="1">3770319319.3</column></row><row id="13"><column id="0">-61.3136939745</column><column id="1">3689349753.75</column></row><row id="14"><column id="0">-56.850872565</column><column id="1">3608905502.37</column></row><row id="15"><column id="0">-52.2359095166</column><column id="1">3502664610.62</column></row><row id="16"><column id="0">-48.7366518206</column><column id="1">3485161259.12</column></row><row id="17"><column id="0">-42.6509862623</column><column id="1">3348867161.63</column></row><row id="18"><column id="0">-38.0722474136</column><column id="1">3305311017.88</column></row><row id="19"><column id="0">-33.928198962</column><column id="1">3258053284.26</column></row><row id="20"><column id="0">-28.8568109967</column><column id="1">3211352230.96</column></row><row id="21"><column id="0">-24.2587525749</column><column id="1">3150396160.51</column></row><row id="22"><column id="0">-20.3368792151</column><column id="1">3142084931.96</column></row><row id="23"><column id="0">-15.4683467684</column><column id="1">3063551491.19</column></row><row id="24"><column id="0">-11.005525359</column><column id="1">3052975579.04</column></row><row id="25"><column id="0">-6.54270394955</column><column id="1">3038493287.89</column></row><row id="26"><column id="0">-2.07988254011</column><column id="1">3000641152.31</column></row><row id="27"><column id="0">1.92651395245</column><column id="1">2990443997.48</column></row><row id="28"><column id="0">6.84576027876</column><column id="1">2967105824.46</column></row><row id="29"><column id="0">11.8881688842</column><column id="1">2918945922.23</column></row><row id="30"><column id="0">15.7714030976</column><column id="1">2888641649.32</column></row><row id="31"><column id="0">20.2342245071</column><column id="1">2887393250.98</column></row><row id="32"><column id="0">23.2770572862</column><column id="1">2863466464.17</column></row><row id="33"><column id="0">26.9652650823</column><column id="1">2861380956.09</column></row><row id="34"><column id="0">31.352833638</column><column id="1">2836962518.57</column></row><row id="35"><column id="0">35.2455328843</column><column id="1">2831770212.64</column></row><row id="36"><column id="0">39.2625629322</column><column id="1">2820737628.76</column></row><row id="37"><column id="0">43.7253843417</column><column id="1">2798121839.23</column></row><row id="38"><column id="0">49.8511302242</column><column id="1">2747573621.22</column></row><row id="39"><column id="0">54.3139516337</column><column id="1">2731972197.89</column></row><row id="40"><column id="0">58.4724897652</column><column id="1">2711090637.27</column></row><row id="41"><column id="0">63.2395944526</column><column id="1">2677027817.39</column></row><row id="42"><column id="0">67.702415862</column><column id="1">2626592427.48</column></row><row id="43"><column id="0">71.353815197</column><column id="1">2618333293.76</column></row><row id="44"><column id="0">77.0337697181</column><column id="1">2583799929.56</column></row><row id="45"><column id="0">85.1479904625</column><column id="1">2538410649.28</column></row><row id="46"><column id="0">91.8422225767</column><column id="1">2450539712.79</column></row><row id="47"><column id="0">98.5364546908</column><column id="1">2390381232.63</column></row><row id="48"><column id="0">102.9992761</column><column id="1">2331195681.99</column></row><row id="49"><column id="0">107.46209751</column><column id="1">2234503402.61</column></row><row id="50"><column id="0">111.722063401</column><column id="1">2071884367.69</column></row><row id="51"><column id="0">114.967751698</column><column id="1">1871726111.82</column></row><row id="52"><column id="0">116.489168088</column><column id="1">1713431727.09</column></row><row id="53"><column id="0">118.619151033</column><column id="1">1474210935.08</column></row><row id="54"><column id="0">119.948981655</column><column id="1">1247784267.34</column></row><row id="55"><column id="0">121.256272775</column><column id="1">1066804077.61</column></row><row id="56"><column id="0">122.270550368</column><column id="1">912169860.674</column></row><row id="57"><column id="0">122.705240765</column><column id="1">796115320.352</column></row><row id="58"><column id="0">123.609396791</column><column id="1">714837845.881</column></row><row id="59"><column id="0">123.893394517</column><column id="1">630507479.228</column></row><row id="60"><column id="0">124.349819434</column><column id="1">539905830.58</column></row><row id="61"><column id="0">125.313383147</column><column id="1">464031907.614</column></row><row id="62"><column id="0">125.769808064</column><column id="1">387277900.754</column></row><row id="63"><column id="0">126.057186716</column><column id="1">336947833.657</column></row><row id="64"><column id="0">126.800990284</column><column id="1">297496135.456</column></row><row id="65"><column id="0">127.139082815</column><column id="1">270465274.151</column></row><row id="66"><column id="0">127.399897053</column><column id="1">230091113.13</column></row><row id="67"><column id="0">128.102646528</column><column id="1">193086167.108</column></row><row id="68"><column id="0">128.72135586</column><column id="1">162783418.529</column></row><row id="69"><column id="0">128.964782482</column><column id="1">139469640.479</column></row><row id="70"><column id="0">129.491716051</column><column id="1">121438740.273</column></row><row id="71"><column id="0">130.0191404</column><column id="1">105494981.851</column></row><row id="72"><column id="0">130.438756856</column><column id="1">92841454.4519</column></row><row id="73"><column id="0">130.804387569</column><column id="1">83052907.1098</column></row><row id="74"><column id="0">131.156112863</column><column id="1">74467531.7435</column></row><row id="75"><column id="0">131.844840067</column><column id="1">67257464.67</column></row><row id="76"><column id="0">133.061973179</column><column id="1">60865958.0337</column></row><row id="77"><column id="0">133.304909022</column><column id="1">53194256.0327</column></row><row id="78"><column id="0">134.095063985</column><column id="1">47173409.9424</column></row><row id="79"><column id="0">134.554578995</column><column id="1">41761557.5532</column></row><row id="80"><column id="0">135.185685053</column><column id="1">38194396.8152</column></row><row id="81"><column id="0">135.92321755</column><column id="1">34354224.4608</column></row><row id="82"><column id="0">136.267581152</column><column id="1">29674264.8823</column></row><row id="83"><column id="0">137.385740402</column><column id="1">27257365.0737</column></row><row id="84"><column id="0">138.498991857</column><column id="1">25174664.389</column></row><row id="85"><column id="0">139.955863309</column><column id="1">21947757.5215</column></row><row id="86"><column id="0">141.407678245</column><column id="1">20193468.3531</column></row><row id="87"><column id="0">143.00238437</column><column id="1">18663937.4225</column></row><row id="88"><column id="0">145.63014355</column><column id="1">16678293.8876</column></row><row id="89"><column id="0">150.217799125</column><column id="1">15985456.0493</column></row><row id="90"><column id="0">154.254103803</column><column id="1">15999104.7044</column></row><row id="91"><column id="0">159.345379564</column><column id="1">15844721.1398</column></row><row id="92"><column id="0">163.134667617</column><column id="1">15801692.5692</column></row><row id="93"><column id="0">167.980660562</column><column id="1">16306316.8458</column></row><row id="94"><column id="0">172.375863465</column><column id="1">16984987.7029</column></row><row id="95"><column id="0">176.838684875</column><column id="1">17423741.0865</column></row><row id="96"><column id="0">181.185588845</column><column id="1">17591315.8278</column></row><row id="97"><column id="0">186.112080011</column><column id="1">17777510.1158</column></row><row id="98"><column id="0">190.252506043</column><column id="1">17326852.1506</column></row><row id="99"><column id="0">194.735049516</column><column id="1">18500965.8465</column></row><row id="100"><column id="0">198.747080885</column><column id="1">18540105.4952</column></row></rows></data></data></DynamicPropertyProfile></DynamicProperties><DynamicProperties><MeasurementMethod>DMA</MeasurementMethod><DMA_mode><TemperatureSweep/></DMA_mode><DynamicPropertyProfile><data><AxisLabel><xName>Temperature</xName><xUnit>Celsius</xUnit><yName>Loss modulus</yName><yUnit>GPa</yUnit></AxisLabel><data><headers><column id="0">Temperature (Celsius)</column><column id="1">Loss modulus (GPa)</column></headers><rows><row id="0"><column id="0">-120.496550201</column><column id="1">27.6184413177</column></row><row id="1"><column id="0">-114.788320362</column><column id="1">27.7446764041</column></row><row id="2"><column id="0">-109.449688138</column><column id="1">31.7135084334</column></row><row id="3"><column id="0">-104.111055914</column><column id="1">39.0586366618</column></row><row id="4"><column id="0">-99.2515317105</column><column id="1">50.733601171</column></row><row id="5"><column id="0">-94.8711155269</column><column id="1">77.2955073776</column></row><row id="6"><column id="0">-89.3271512944</column><column id="1">121.720256092</column></row><row id="7"><column id="0">-85.836507148</column><column id="1">171.733130016</column></row><row id="8"><column id="0">-82.140530993</column><column id="1">261.351516492</column></row><row id="9"><column id="0">-78.4958878402</column><column id="1">434.921363392</column></row><row id="10"><column id="0">-75.3645747088</column><column id="1">757.689848569</column></row><row id="11"><column id="0">-71.6685985538</column><column id="1">964.645820271</column></row><row id="12"><column id="0">-66.32996633</column><column id="1">1109.51503974</column></row><row id="13"><column id="0">-60.9913341061</column><column id="1">1257.75749189</column></row><row id="14"><column id="0">-55.6527018822</column><column id="1">1132.75362647</column></row><row id="15"><column id="0">-50.5194016669</column><column id="1">764.526337699</column></row><row id="16"><column id="0">-46.7549815091</column><column id="1">529.788255342</column></row><row id="17"><column id="0">-43.5381133742</column><column id="1">353.108314034</column></row><row id="18"><column id="0">-38.8154771761</column><column id="1">235.349651833</column></row><row id="19"><column id="0">-34.5035049953</column><column id="1">148.409983696</column></row><row id="20"><column id="0">-28.5488767456</column><column id="1">77.3823429772</column></row><row id="21"><column id="0">-24.0315725562</column><column id="1">54.419351578</column></row><row id="22"><column id="0">-19.7196003753</column><column id="1">42.6777754899</column></row><row id="23"><column id="0">-16.0236242203</column><column id="1">28.0308189516</column></row><row id="24"><column id="0">-12.1223160567</column><column id="1">20.3561568024</column></row><row id="25"><column id="0">-8.42633990175</column><column id="1">14.6002209934</column></row><row id="26"><column id="0">-3.90903571231</column><column id="1">10.4621988585</column></row><row id="27"><column id="0">1.09359867929</column><column id="1">8.54048602345</column></row><row id="28"><column id="0">6.76822873544</column><column id="1">7.11509645806</column></row><row id="29"><column id="0">12.1068609593</column><column id="1">5.20291283866</column></row><row id="30"><column id="0">17.034829166</column><column id="1">4.72082314946</column></row><row id="31"><column id="0">24.426781476</column><column id="1">4.5235692562</column></row><row id="32"><column id="0">29.7654136998</column><column id="1">3.9821470901</column></row><row id="33"><column id="0">34.2827178893</column><column id="1">4.37405973549</column></row><row id="34"><column id="0">40.1346801347</column><column id="1">5.05213076854</column></row><row id="35"><column id="0">45.7226440833</column><column id="1">3.87455155487</column></row><row id="36"><column id="0">50.2986145609</column><column id="1">3.29076170889</column></row><row id="37"><column id="0">55.6372467848</column><column id="1">3.65769930925</column></row><row id="38"><column id="0">59.743886957</column><column id="1">4.00342932936</column></row><row id="39"><column id="0">66.7251752498</column><column id="1">4.36694164742</column></row><row id="40"><column id="0">72.0638074736</column><column id="1">4.58493008719</column></row><row id="41"><column id="0">77.4024396975</column><column id="1">5.41191365559</column></row><row id="42"><column id="0">82.554406459</column><column id="1">6.58731943871</column></row><row id="43"><column id="0">88.0797041453</column><column id="1">8.49474175462</column></row><row id="44"><column id="0">93.2130043605</column><column id="1">11.0931370034</column></row><row id="45"><column id="0">97.1143125241</column><column id="1">15.3429091893</column></row><row id="46"><column id="0">99.9889606447</column><column id="1">23.5677952776</column></row><row id="47"><column id="0">103.068940774</column><column id="1">35.9818181278</column></row><row id="48"><column id="0">105.738256886</column><column id="1">55.2245406792</column></row><row id="49"><column id="0">107.60491151</column><column id="1">80.7360848734</column></row><row id="50"><column id="0">109.388603706</column><column id="1">150.198096086</column></row><row id="51"><column id="0">110.196894787</column><column id="1">240.75994109</column></row><row id="52"><column id="0">110.666225092</column><column id="1">381.123998195</column></row><row id="53"><column id="0">111.604885703</column><column id="1">672.456394504</column></row><row id="54"><column id="0">111.898217144</column><column id="1">997.766050542</column></row><row id="55"><column id="0">112.51421317</column><column id="1">2582.11511914</column></row><row id="56"><column id="0">112.51421317</column><column id="1">1589.72695264</column></row><row id="57"><column id="0">113.746205222</column><column id="1">4073.33820133</column></row><row id="58"><column id="0">114.156869239</column><column id="1">6498.32709817</column></row><row id="59"><column id="0">114.293757245</column><column id="1">10746.241509</column></row><row id="60"><column id="0">115.183529282</column><column id="1">17166.9381279</column></row><row id="61"><column id="0">115.555555556</column><column id="1">27099.6343531</column></row><row id="62"><column id="0">116.004857316</column><column id="1">66045.044882</column></row><row id="63"><column id="0">116.004857316</column><column id="1">44204.4829525</column></row><row id="64"><column id="0">116.210189325</column><column id="1">108582.448197</column></row><row id="65"><column id="0">116.415521334</column><column id="1">175180.981645</column></row><row id="66"><column id="0">116.620853342</column><column id="1">275113.140093</column></row><row id="67"><column id="0">117.236849368</column><column id="1">460917.064441</column></row><row id="68"><column id="0">117.552744766</column><column id="1">949066.985537</column></row><row id="69"><column id="0">118.058177402</column><column id="1">634311.697627</column></row><row id="70"><column id="0">118.148148148</column><column id="1">1356019.95223</column></row><row id="71"><column id="0">118.263509411</column><column id="1">3041054.42883</column></row><row id="72"><column id="0">118.263509411</column><column id="1">1880709.08013</column></row><row id="73"><column id="0">118.879505437</column><column id="1">4884285.34673</column></row><row id="74"><column id="0">119.259259259</column><column id="1">7079196.5192</column></row><row id="75"><column id="0">119.729851205</column><column id="1">11105285.0994</column></row><row id="76"><column id="0">120.0</column><column id="1">15786586.6655</column></row><row id="77"><column id="0">120.580670089</column><column id="1">22948023.7068</column></row><row id="78"><column id="0">120.740740741</column><column id="1">33533829.9777</column></row><row id="79"><column id="0">121.111111111</column><column id="1">49471827.7097</column></row><row id="80"><column id="0">122.575481592</column><column id="1">67079162.9893</column></row><row id="81"><column id="0">123.978741356</column><column id="1">41131054.2647</column></row><row id="82"><column id="0">124.834133687</column><column id="1">12885674.4372</column></row><row id="83"><column id="0">125.039465695</column><column id="1">25964729.4308</column></row><row id="84"><column id="0">125.039465695</column><column id="1">18291338.1221</column></row><row id="85"><column id="0">125.130724366</column><column id="1">8004884.57275</column></row><row id="86"><column id="0">125.274130848</column><column id="1">2699828.4723</column></row><row id="87"><column id="0">125.38168571</column><column id="1">4307122.96766</column></row><row id="88"><column id="0">125.819727328</column><column id="1">1622372.05365</column></row><row id="89"><column id="0">126.271457747</column><column id="1">565672.663496</column></row><row id="90"><column id="0">126.271457747</column><column id="1">264214.660661</column></row><row id="91"><column id="0">126.330124035</column><column id="1">867242.413232</column></row><row id="92"><column id="0">126.476789755</column><column id="1">384435.015506</column></row><row id="93"><column id="0">126.955897776</column><column id="1">73959.2708799</column></row><row id="94"><column id="0">127.034119493</column><column id="1">165033.946486</column></row><row id="95"><column id="0">127.092785781</column><column id="1">108728.845543</column></row><row id="96"><column id="0">127.428783614</column><column id="1">43682.9831985</column></row><row id="97"><column id="0">127.77722581</column><column id="1">14605.3045606</column></row><row id="98"><column id="0">127.873047414</column><column id="1">24289.960667</column></row><row id="99"><column id="0">128.250111648</column><column id="1">7871.40184483</column></row><row id="100"><column id="0">128.442110409</column><column id="1">4680.3289781</column></row><row id="101"><column id="0">128.940773859</column><column id="1">3290.80487674</column></row><row id="102"><column id="0">128.940773859</column><column id="1">2318.26889838</column></row><row id="103"><column id="0">128.940773859</column><column id="1">1633.14778192</column></row><row id="104"><column id="0">129.146105867</column><column id="1">750.071843736</column></row><row id="105"><column id="0">129.351437876</column><column id="1">1104.9248474</column></row><row id="106"><column id="0">129.791435037</column><column id="1">313.185726445</column></row><row id="107"><column id="0">129.803168295</column><column id="1">488.352501881</column></row><row id="108"><column id="0">130.378097919</column><column id="1">199.019310515</column></row><row id="109"><column id="0">130.925649942</column><column id="1">120.709240229</column></row><row id="110"><column id="0">131.445824364</column><column id="1">80.2852758692</column></row><row id="111"><column id="0">132.020753988</column><column id="1">57.1273909305</column></row><row id="112"><column id="0">133.047414031</column><column id="1">38.662591896</column></row><row id="113"><column id="0">133.49914445</column><column id="1">24.3986391734</column></row><row id="114"><column id="0">133.868742065</column><column id="1">16.6561200228</column></row><row id="115"><column id="0">134.621626097</column><column id="1">9.80428359997</column></row><row id="116"><column id="0">135.716730143</column><column id="1">5.62606965279</column></row><row id="117"><column id="0">136.743390186</column><column id="1">3.5451088948</column></row><row id="118"><column id="0">138.218047339</column><column id="1">2.34570307206</column></row><row id="119"><column id="0">141.420397049</column><column id="1">1.64104434734</column></row><row id="120"><column id="0">145.185185185</column><column id="1">1.21461152786</column></row><row id="121"><column id="0">152.143290832</column><column id="1">1.01945541486</column></row><row id="122"><column id="0">158.888888889</column><column id="1">1.02460076273</column></row><row id="123"><column id="0">164.814814815</column><column id="1">1.02460076273</column></row><row id="124"><column id="0">171.111111111</column><column id="1">1.02460076273</column></row><row id="125"><column id="0">178.518518519</column><column id="1">1.02460076273</column></row><row id="126"><column id="0">185.185185185</column><column id="1">1.02460076273</column></row><row id="127"><column id="0">190.37037037</column><column id="1">1.02460076273</column></row><row id="128"><column id="0">195.468344649</column><column id="1">1.02593759946</column></row><row id="129"><column id="0">199.985648838</column><column id="1">1.02593759946</column></row></rows></data></data></DynamicPropertyProfile></DynamicProperties></Viscoelastic><Thermal><GlassTransitionTemperature><value>110</value><unit>Celsius</unit></GlassTransitionTemperature></Thermal></PROPERTIES><MICROSTRUCTURE><ImageFile><File>http://localhost/nmr/blob?id=5b634787e74a1d324e0d7f8d</File><Description>"A": mirror zone, "B": mist zone and "C": hackle zone.</Description><MicroscopyType>SEM</MicroscopyType></ImageFile><ImageFile><File>http://localhost/nmr/blob?id=5b6347c9e74a1d324e0d7fa1</File><MicroscopyType>SEM</MicroscopyType></ImageFile><ImageFile><File>http://localhost/nmr/blob?id=5b6347e6e74a1d324e0d7fb4</File><MicroscopyType>SEM</MicroscopyType></ImageFile></MICROSTRUCTURE></PolymerNanocomposite>
