Repository: nfinan/kgapp

File: materialsmine_production_export/files/05f068aa-4cb2-11ec-9aa5-005056a1ee50/file
<?xml version="1.0" encoding="UTF-8"?><PolymerNanocomposite><ID>L325_S4_Manafi_2015</ID><Control_ID>L325_S1_Manafi_2015</Control_ID><SchemaVersion>PNC_schema_041220</SchemaVersion><DatasetID>5e971ca4c9db0157d0737eef</DatasetID><SchemaID>5e96dbe7c49dc53363c20305</SchemaID><DATA_SOURCE><Citation><CommonFields><CitationType>research article</CitationType><Publication>Polymer Bulletin</Publication><Title>Thermal stability and thermal degradation kinetics (model-free kinetics) of nanocomposites based on poly (lactic acid)/graphene: the influence of functionalization</Title><Author>Manafi, Pedram</Author><Author>Ghasemi, Ismaeil</Author><Author>Karrabi, Mohammad</Author><Author>Azizi, Hamed</Author><Author>Manafi, Mohammad Reza</Author><Author>Ehsaninamin, Parvin</Author><Keyword>Polymers</Keyword><Keyword>Nanostructures</Keyword><Keyword>Thermal properties</Keyword><Keyword>Thermogravimetry analysis</Keyword><Publisher>Springer-Verlag</Publisher><PublicationYear>2015</PublicationYear><DOI>10.1007/s00289-015-1325-4</DOI><Volume>72</Volume><URL>http://link.springer.com/10.1007/s00289-015-1325-4</URL><Language>English</Language><Location>Plastic Department, Iran Polymer and Petrochemical Institute, Tehran, Iran</Location><DateOfCitation>2019-05-08</DateOfCitation></CommonFields><CitationType><Journal><ISSN>1436-2449</ISSN><Issue>5</Issue></Journal></CitationType></Citation></DATA_SOURCE><MATERIALS><Matrix><MatrixComponent><ChemicalName>Poly (lactic acid)</ChemicalName><StdChemicalName>Polylactic acid</StdChemicalName><uSMILES>CC(C(O[*])=O)[*]</uSMILES><ManufacturerOrSourceName>NatureWorks, USA</ManufacturerOrSourceName><TradeName>3251D</TradeName><Density><description>inserted from ChemProps, NanoMine</description><value>1.31</value><unit>g/cm3</unit></Density></MatrixComponent></Matrix><Filler><FillerComponent><ChemicalName>graphene nanoplatelets</ChemicalName><StdChemicalName>Graphene</StdChemicalName><Abbreviation>GNPs</Abbreviation><ManufacturerOrSourceName>Research Institute of Petroleum Industry (RIPI), IRAN</ManufacturerOrSourceName><Density><description>inserted from ChemProps, NanoMine</description><value>2.267</value><unit>g/cm3</unit></Density><SphericalParticleDiameter><value>7.5</value><unit>micrometers</unit><uncertainty><type>absolute</type><value>2.5</value></uncertainty></SphericalParticleDiameter><SurfaceArea><specific><value>150</value><unit>m^2/g</unit></specific></SurfaceArea><FillerComponentInComposite><mass>0.01</mass><volume>0.005803059231072503</volume></FillerComponentInComposite></FillerComponent><FillerProcessing><ChooseParameter><Drying-Evaporation><Temperature><value>80</value><unit>Celsius</unit></Temperature><Time><value>2</value><unit>days</unit></Time><AmbientCondition>vacuum</AmbientCondition></Drying-Evaporation></ChooseParameter></FillerProcessing><FillerComposition><Fraction><mass><value>0.01</value><source>reported</source></mass><volume><value>0.005803059231072503</value><source>computed by NanoMine</source></volume></Fraction></FillerComposition></Filler></MATERIALS><PROCESSING><SolutionProcessing><ChooseParameter><Mixing><MixingMethod>ultra-sonication</MixingMethod><ChemicalUsed><description>GNP</description></ChemicalUsed><ChemicalUsed><description>DMF</description></ChemicalUsed><Time><value>2</value><unit>hours</unit></Time></Mixing></ChooseParameter><ChooseParameter><Mixing><MixingMethod>dissolving</MixingMethod><ChemicalUsed><description>PLA</description></ChemicalUsed><ChemicalUsed><description>DMF</description></ChemicalUsed><Temperature><value>45</value><unit>Celsius</unit></Temperature></Mixing></ChooseParameter><ChooseParameter><Mixing><ChemicalUsed><description>PLA solution</description></ChemicalUsed><ChemicalUsed><description>GNP suspension</description></ChemicalUsed><Time><value>4</value><unit>hours</unit></Time><Temperature><value>40</value><unit>Celsius</unit></Temperature></Mixing></ChooseParameter><ChooseParameter><Mixing><MixingMethod>ultra-sonication</MixingMethod><ChemicalUsed><description>PLA solution</description></ChemicalUsed><ChemicalUsed><description>GNP</description></ChemicalUsed><Time><value>10</value><unit>minutes</unit></Time></Mixing></ChooseParameter><ChooseParameter><Heating><Time><value>1</value><unit>hours</unit></Time></Heating></ChooseParameter><ChooseParameter><Drying-Evaporation><Temperature><value>80</value><unit>Celsius</unit></Temperature><Time><value>3</value><unit>days</unit></Time><AmbientCondition>vacuum</AmbientCondition></Drying-Evaporation></ChooseParameter><ChooseParameter><Other>washed in DMF (80 °C) to extract the un-reacted PLA until the filtrate would not sediment in system</Other></ChooseParameter></SolutionProcessing></PROCESSING><CHARACTERIZATION><Scanning_Electron_Microscopy><EquipmentUsed>SEM, Vega Tescan</EquipmentUsed></Scanning_Electron_Microscopy><Dynamic_Mechanical_Analysis><Equipment>Tritec 2000 DMA instrument (Triton Technology, UK)</Equipment></Dynamic_Mechanical_Analysis><Fourier_Transform_Infrared_Spectroscopy><Equipment>Bruker EQUINOX 55 FTIR spectrometer</Equipment></Fourier_Transform_Infrared_Spectroscopy><Thermogravimetric_Analysis><Equipment>Polymer Laboratories model STA 1640 (UK)</Equipment></Thermogravimetric_Analysis><Raman_Spectroscopy><Equipment>ALMEGA-Dispersive Raman (Thermo Nicolet)</Equipment></Raman_Spectroscopy></CHARACTERIZATION><PROPERTIES><Viscoelastic><DynamicProperties><MeasurementMode>simple cantilever</MeasurementMode><MeasurementMethod>DMA</MeasurementMethod><DMA_mode><TemperatureSweep><condition><frequency><value>1</value><unit>Hz</unit></frequency></condition></TemperatureSweep></DMA_mode><DynamicPropertyProfile><data><AxisLabel><xName>Temperature</xName><xUnit>Celsius</xUnit><yName>Storage Modulus</yName><yUnit>Pa</yUnit></AxisLabel><data><headers><column id="0">Temperature (Celsius)</column><column id="1">Storage Modulus (Pa)</column></headers><rows><row id="0"><column id="0">30.1639344262</column><column id="1">1481208220.79</column></row><row id="1"><column id="0">36.206088993</column><column id="1">1481208220.79</column></row><row id="2"><column id="0">43.2318501171</column><column id="1">1457159556.91</column></row><row id="3"><column id="0">49.5550351288</column><column id="1">1387331012.98</column></row><row id="4"><column id="0">58.9695550351</column><column id="1">1342647740.45</column></row><row id="5"><column id="0">67.5409836066</column><column id="1">983764157.161</column></row><row id="6"><column id="0">74.0046838407</column><column id="1">133534171.758</column></row><row id="7"><column id="0">77.0960187354</column><column id="1">22423887.2191</column></row><row id="8"><column id="0">82.5761124122</column><column id="1">8397898.3998</column></row><row id="9"><column id="0">89.4613583138</column><column id="1">6462886.66805</column></row><row id="10"><column id="0">95.7845433255</column><column id="1">6900213.98872</column></row><row id="11"><column id="0">106.604215457</column><column id="1">7737944.17884</column></row></rows></data></data></DynamicPropertyProfile></DynamicProperties><DynamicProperties><MeasurementMode>simple cantilever</MeasurementMode><MeasurementMethod>DMA</MeasurementMethod><DMA_mode><TemperatureSweep><condition><frequency><value>1</value><unit>Hz</unit></frequency></condition></TemperatureSweep></DMA_mode><DynamicPropertyProfile><data><AxisLabel><xName>Temperature</xName><xUnit>Celsius</xUnit><yName>tan delta</yName></AxisLabel><data><headers><column id="0">Temperature (Celsius)</column><column id="1">tan delta</column></headers><rows><row id="0"><column id="0">30.3139013453</column><column id="1">0.0295152239583</column></row><row id="1"><column id="0">32.0627802691</column><column id="1">0.0295152239583</column></row><row id="2"><column id="0">34.8878923767</column><column id="1">0.0298300772389</column></row><row id="3"><column id="0">36.0986547085</column><column id="1">0.0314554463768</column></row><row id="4"><column id="0">37.9820627803</column><column id="1">0.032130127016</column></row><row id="5"><column id="0">40.5381165919</column><column id="1">0.0338808203323</column></row><row id="6"><column id="0">42.6905829596</column><column id="1">0.0353498110503</column></row><row id="7"><column id="0">45.5156950673</column><column id="1">0.0380754602122</column></row><row id="8"><column id="0">47.264573991</column><column id="1">0.0414487579202</column></row><row id="9"><column id="0">49.5515695067</column><column id="1">0.0432458761736</column></row><row id="10"><column id="0">51.5695067265</column><column id="1">0.0451209131434</column></row><row id="11"><column id="0">53.7219730942</column><column id="1">0.0465803518793</column></row><row id="12"><column id="0">55.201793722</column><column id="1">0.0491184031813</column></row><row id="13"><column id="0">56.5470852018</column><column id="1">0.0546169179274</column></row><row id="14"><column id="0">58.0269058296</column><column id="1">0.064040042712</column></row><row id="15"><column id="0">58.2959641256</column><column id="1">0.0766995165857</column></row><row id="16"><column id="0">58.8340807175</column><column id="1">0.08804414104</column></row><row id="17"><column id="0">59.1031390135</column><column id="1">0.104335759003</column></row><row id="18"><column id="0">58.9686098655</column><column id="1">0.114790998639</column></row><row id="19"><column id="0">59.6412556054</column><column id="1">0.131769733685</column></row><row id="20"><column id="0">59.9103139013</column><column id="1">0.161203056454</column></row><row id="21"><column id="0">59.9103139013</column><column id="1">0.18504659834</column></row><row id="22"><column id="0">60.3139013453</column><column id="1">0.207956428546</column></row><row id="23"><column id="0">60.8520179372</column><column id="1">0.262636352765</column></row><row id="24"><column id="0">61.5246636771</column><column id="1">0.311234374985</column></row><row id="25"><column id="0">61.3901345291</column><column id="1">0.349766975687</column></row><row id="26"><column id="0">61.7937219731</column><column id="1">0.410112707055</column></row><row id="27"><column id="0">62.466367713</column><column id="1">0.465803518793</column></row><row id="28"><column id="0">62.869955157</column><column id="1">0.512480587696</column></row><row id="29"><column id="0">63.2735426009</column><column id="1">0.600899500934</column></row><row id="30"><column id="0">63.9461883408</column><column id="1">0.697136741821</column></row><row id="31"><column id="0">64.3497757848</column><column id="1">0.783446268873</column></row><row id="32"><column id="0">65.0224215247</column><column id="1">0.899325795839</column></row><row id="33"><column id="0">65.5605381166</column><column id="1">1.03234506206</column></row><row id="34"><column id="0">67.1748878924</column><column id="1">1.17253124384</column></row><row id="35"><column id="0">68.5201793722</column><column id="1">1.06573632716</column></row><row id="36"><column id="0">69.730941704</column><column id="1">0.948327894686</column></row><row id="37"><column id="0">71.2107623318</column><column id="1">0.8261343711</column></row><row id="38"><column id="0">72.5560538117</column><column id="1">0.735122045579</column></row><row id="39"><column id="0">73.9013452915</column><column id="1">0.661114218679</column></row><row id="40"><column id="0">75.5156950673</column><column id="1">0.588281584447</column></row><row id="41"><column id="0">76.9955156951</column><column id="1">0.512480587696</column></row><row id="42"><column id="0">78.4753363229</column><column id="1">0.465803518793</column></row><row id="43"><column id="0">80.3587443946</column><column id="1">0.446446667223</column></row><row id="44"><column id="0">81.5695067265</column><column id="1">0.418909120243</column></row><row id="45"><column id="0">83.5874439462</column><column id="1">0.414487579202</column></row><row id="46"><column id="0">85.6053811659</column><column id="1">0.414487579202</column></row><row id="47"><column id="0">87.8923766816</column><column id="1">0.410112707055</column></row><row id="48"><column id="0">89.3721973094</column><column id="1">0.405784011216</column></row><row id="49"><column id="0">91.1210762332</column><column id="1">0.384816297054</column></row><row id="50"><column id="0">92.197309417</column><column id="1">0.342422435573</column></row><row id="51"><column id="0">93.0044843049</column><column id="1">0.317909969556</column></row><row id="52"><column id="0">93.6771300448</column><column id="1">0.279901101976</column></row><row id="53"><column id="0">94.0807174888</column><column id="1">0.238715261062</column></row><row id="54"><column id="0">94.7533632287</column><column id="1">0.201440812949</column></row><row id="55"><column id="0">96.0986547085</column><column id="1">0.179248785257</column></row><row id="56"><column id="0">97.5784753363</column><column id="1">0.162922688032</column></row><row id="57"><column id="0">98.9237668161</column><column id="1">0.151259793201</column></row><row id="58"><column id="0">100.134529148</column><column id="1">0.133175385663</column></row><row id="59"><column id="0">100.807174888</column><column id="1">0.117253124384</column></row><row id="60"><column id="0">102.556053812</column><column id="1">0.108859506068</column></row><row id="61"><column id="0">104.573991031</column><column id="1">0.103234506206</column></row><row id="62"><column id="0">106.053811659</column><column id="1">0.0968668361723</column></row><row id="63"><column id="0">107.533632287</column><column id="1">0.0928414544519</column></row><row id="64"><column id="0">109.551569507</column><column id="1">0.0928414544519</column></row></rows></data></data></DynamicPropertyProfile></DynamicProperties></Viscoelastic><Thermal><GlassTransitionTemperature><value>67.39</value><unit>Celsius</unit></GlassTransitionTemperature></Thermal></PROPERTIES><MICROSTRUCTURE><ImageFile><File>http://localhost/nmr/blob?id=5b881f5fe74a1d30127dfb4d</File><Description>SEM image</Description></ImageFile></MICROSTRUCTURE></PolymerNanocomposite>

File: materialsmine_production_export/files/064d4fb4-eb5c-11eb-9f8e-005056a1dd7b/file (part 1 of 2)
<?xml version='1.0' encoding='UTF-8'?>
<PolymerNanocomposite><ID>L375_S1_Rishi_2018</ID><Control_ID>L375_S1_Rishi_2018</Control_ID><SchemaVersion>PNC_schema_010720.xsd</SchemaVersion><SchemaID>5e496fa88aba2cf1302d73e3</SchemaID><DatasetID>5ed548b0e044214c9dd041ff</DatasetID><DATA_SOURCE><Citation><CommonFields><CitationType>research article</CitationType><DOI>unpublished-initial-create</DOI></CommonFields></Citation></DATA_SOURCE><MATERIALS><Matrix><MatrixComponent><ChemicalName>Polybutadiene</ChemicalName><StdChemicalName>Polybutadiene</StdChemicalName><uSMILES>C(\C=C/C[*])[*]</uSMILES><Abbreviation>PBD</Abbreviation><PlasticType>elastomer</PlasticType><PolymerClass>Polydienes</PolymerClass><PolymerType>homopolymer</PolymerType><ManufacturerOrSourceName>Arlanxeo (Lanxess)</ManufacturerOrSourceName><TradeName>BUNA CB 500</TradeName><MolecularWeight><description>weight average (Mw)</description><value>220000.0</value><unit>g/mol</unit></MolecularWeight><Polydispersity>1.3</Polydispersity><Density><value>0.9</value><unit>g/cm^3</unit></Density><Viscosity><value>54.0</value><unit>M.U.</unit></Viscosity><Additive><description>6PPD (N-(1,3-dimethylbutyl)-N'-
phenyl-1,4-phenylenediamine)</description></Additive></MatrixComponent></Matrix></MATERIALS><PROCESSING><ExperimentalProcedure>Polybutadiene was charged into the mixer followed by additive after 30 seconds. The mixed sample was discharged at the end of 6 minutes.</ExperimentalProcedure><MeltMixing><ChooseParameter><Mixing><Mixer>Brabender mixer</Mixer><MixingMethod>ball milling</MixingMethod><ChemicalUsed><description>Polybutadiene</description><value>50.0</value><unit>g</unit></ChemicalUsed><ChemicalUsed><description>6PPD (N-(1,3-dimethylbutyl)-N'-
phenyl-1,4-phenylenediamine)</description><value>0.5</value><unit>g</unit></ChemicalUsed><RPM><value>60.0</value><unit>RPM</unit></RPM><Time><value>6.0</value><unit>minutes</unit></Time><Temperature><value>130.0</value><unit>Celsius</unit></Temperature></Mixing></ChooseParameter></MeltMixing></PROCESSING><CHARACTERIZATION><Rheometery><RheometerType>plate</RheometerType><Description>Discovery HR-2 (TA Instruments)</Description></Rheometery></CHARACTERIZATION><PROPERTIES><Rheological><RheologicalComplexModulus><RheometerMode><FrequencySweep><condition><temperature><value>25.0</value><unit>Celsius</unit></temperature><strainAmplitude><value>0.1</value><unit>%</unit></strainAmplitude></condition></FrequencySweep></RheometerMode><RheologicalStorageModulus><data><AxisLabel><xName>Oscillation frequency</xName><xUnit>ω (Hz)</xUnit><yName>Storage modulus</yName><yUnit>G' (Pa)</yUnit></AxisLabel><data><rows><row><column>0.1</column><column>75907.8</column></row><row><column>0.125892</column><column>84882.4</column></row><row><column>0.158489</column><column>95085.0</column></row><row><column>0.199525</column><column>105428.0</column></row><row><column>0.25119</column><column>115299.0</column></row><row><column>0.316225</column><column>126413.0</column></row><row><column>0.398109</column><column>138555.0</column></row><row><column>0.501187</column><column>149855.0</column></row><row><column>0.630956</column><column>161570.0</column></row><row><column>0.794337</column><column>172874.0</column></row><row><column>1.0</column><column>185117.0</column></row><row><column>1.25891</column><column>197398.0</column></row><row><column>1.58488</column><column>209097.0</column></row><row><column>1.99528</column><column>220818.0</column></row><row><column>2.51191</column><column>232521.0</column></row><row><column>3.16224</column><column>243679.0</column></row><row><column>3.98106</column><column>255143.0</column></row><row><column>5.01187</column><column>266002.0</column></row><row><column>6.30951</column><column>276647.0</column></row><row><column>7.94323</column><column>286995.0</column></row><row><column>10.0</column><column>297155.0</column></row><row><column>12.5893</column><column>307054.0</column></row><row><column>15.8489</column><column>317069.0</column></row><row><column>19.9528</column><column>326860.0</column></row><row><column>25.119</column><column>337671.0</column></row><row><column>31.6228</column><column>348443.0</column></row><row><column>39.811</column><column>361178.0</column></row><row><column>50.1187</column><column>375467.0</column></row></rows><headers><column>Oscillation frequency, ω (Hz)</column><column>Storage Modulus, G' (Pa)</column></headers></data></data></RheologicalStorageModulus><RheologicalLossModulus><data><AxisLabel><xName>Oscillation frequency</xName><xUnit>ω (Hz)</xUnit><yName>Loss modulus</yName><yUnit>G'' (Pa)</yUnit></AxisLabel><data><rows><row><column>0.1</column><column>55401.7</column></row><row><column>0.125892</column><column>59247.7</column></row><row><column>0.158489</column><column>62303.1</column></row><row><column>0.199525</column><column>65357.3</column></row><row><column>0.25119</column><column>68773.9</column></row><row><column>0.316225</column><column>68459.4</column></row><row><column>0.398109</column><column>69491.5</column></row><row><column>0.501187</column><column>73446.1</column></row><row><column>0.630956</column><column>74304.4</column></row><row><column>0.794337</column><column>75676.2</column></row><row><column>1.0</column><column>76404.2</column></row><row><column>1.25891</column><column>77035.9</column></row><row><column>1.58488</column><column>75491.6</column></row><row><column>1.99528</column><column>74902.5</column></row><row><column>2.51191</column><column>74370.7</column></row><row><column>3.16224</column><column>73529.4</column></row><row><column>3.98106</column><column>71924.8</column></row><row><column>5.01187</column><column>70410.1</column></row><row><column>6.30951</column><column>68879.5</column></row><row><column>7.94323</column><column>67102.3</column></row><row><column>10.0</column><column>65453.5</column></row><row><column>12.5893</column><column>63466.1</column></row><row><column>15.8489</column><column>61590.1</column></row><row><column>19.9528</column><column>59431.0</column></row><row><column>25.119</column><column>57769.4</column></row><row><column>31.6228</column><column>56127.3</column></row><row><column>39.811</column><column>54530.0</column></row><row><column>50.1187</column><column>53376.1</column></row></rows><headers><column>Oscillation frequency, ω (Hz)</column><column>Loss Modulus, G'' (Pa)</column></headers></data></data></RheologicalLossModulus><RheologicalLossTangent><data><AxisLabel><xName>Oscillation frequency</xName><xUnit>ω (Hz)</xUnit><yName>tanδ</yName><yUnit>dimensionless</yUnit></AxisLabel><data><rows><row><column>0.1</column><column>0.729854</column></row><row><column>0.125892</column><column>0.697997</column></row><row><column>0.158489</column><column>0.655236</column></row><row><column>0.199525</column><column>0.619926</column></row><row><column>0.25119</column><column>0.596481</column></row><row><column>0.316225</column><column>0.541555</column></row><row><column>0.398109</column><column>0.501545</column></row><row><column>0.501187</column><column>0.490115</column></row><row><column>0.630956</column><column>0.459891</column></row><row><column>0.794337</column><column>0.437752</column></row><row><column>1.0</column><column>0.412735</column></row><row><column>1.25891</column><column>0.390257</column></row><row><column>1.58488</column><column>0.361037</column></row><row><column>1.99528</column><column>0.339204</column></row><row><column>2.51191</column><column>0.319845</column></row><row><column>3.16224</column><column>0.301747</column></row><row><column>3.98106</column><column>0.2819</column></row><row><column>5.01187</column><column>0.264698</column></row><row><column>6.30951</column><column>0.248979</column></row><row><column>7.94323</column><column>0.23381</column></row><row><column>10.0</column><column>0.220267</column></row><row><column>12.5893</column><column>0.206694</column></row><row><column>15.8489</column><column>0.194248</column></row><row><column>19.9528</column><column>0.181824</column></row><row><column>25.119</column><column>0.171082</column></row><row><column>31.6228</column><column>0.16108</column></row><row><column>39.811</column><column>0.150978</column></row><row><column>50.1187</column><column>0.142159</column></row></rows><headers><column>Oscillation frequency, ω (Hz)</column><column>tanδ</column></headers></data></data></RheologicalLossTangent></RheologicalComplexModulus><RheologicalComplexModulus><RheometerMode><FrequencySweep><condition><temperature><value>50.0</value><unit>Celsius</unit></temperature><strainAmplitude><value>0.1</value><unit>%</unit></strainAmplitude></condition></FrequencySweep></RheometerMode><RheologicalStorageModulus><data><AxisLabel><xName>Oscillation frequency</xName><xUnit>ω (Hz)</xUnit><yName>Storage modulus</yName><yUnit>G' (Pa)</yUnit></AxisLabel><data><rows><row><column>0.1</column><column>68878.9</column></row><row><column>0.125892</column><column>78365.2</column></row><row><column>0.158489</column><column>87150.2</column></row><row><column>0.199525</column><column>97194.3</column></row><row><column>0.25119</column><column>106562.0</column></row><row><column>0.316225</column><column>119550.0</column></row><row><column>0.398109</column><column>132555.0</column></row><row><column>0.501187</column><column>146011.0</column></row><row><column>0.630956</column><column>160679.0</column></row><row><column>0.794337</column><column>175569.0</column></row><row><column>1.0</column><column>190882.0</column></row><row><column>1.25891</column><column>205771.0</column></row><row><column>1.58488</column><column>221762.0</column></row><row><column>1.99528</column><column>237507.0</column></row><row><column>2.51191</column><column>253530.0</column></row><row><column>3.16224</column><column>269638.0</column></row><row><column>3.98106</column><column>285593.0</column></row><row><column>5.01187</column><column>301783.0</column></row><row><column>6.30951</column><column>317745.0</column></row><row><column>7.94323</column><column>333573.0</column></row><row><column>10.0</column><column>348919.0</column></row><row><column>12.5893</column><column>364393.0</column></row><row><column>15.8489</column><column>379298.0</column></row><row><column>19.9528</column><column>395146.0</column></row><row><column>25.119</column><column>411416.0</column></row><row><column>31.6228</column><column>426593.0</column></row><row><column>39.811</column><column>445147.0</column></row><row><column>50.1187</column><column>465195.0</column></row></rows><headers><column>Oscillation frequency, ω (Hz)</column><column>Storage Modulus, G' (Pa)</column></headers></data></data></RheologicalStorageModulus><RheologicalLossModulus><data><AxisLabel><xName>Oscillation frequency</xName><xUnit>ω (Hz)</xUnit><yName>Loss modulus</yName><yUnit>G'' (Pa)</yUnit></AxisLabel><data><rows><row><column>0.1</column><column>57263.6</column></row><row><column>0.125892</column><column>62210.7</column></row><row><column>0.158489</column><column>66877.8</column></row><row><column>0.199525</column><column>70038.1</column></row><row><column>0.25119</column><column>78174.6</column></row><row><column>0.316225</column><column>78792.9</column></row><row><column>0.398109</column><column>85932.1</column></row><row><column>0.501187</column><column>88432.0</column></row><row><column>0.630956</column><column>91010.7</column></row><row><column>0.794337</column><column>94670.8</column></row><row><column>1.0</column><column>96342.8</column></row><row><column>1.25891</column><column>100121.0</column></row><row><column>1.58488</column><column>101437.0</column></row><row><column>1.99528</column><column>102257.0</column></row><row><column>2.51191</column><column>102831.0</column></row><row><column>3.16224</column><column>103459.0</column></row><row><column>3.98106</column><column>102600.0</column></row><row><column>5.01187</column><column>102175.0</column></row><row><column>6.30951</column><column>100964.0</column></row><row><column>7.94323</column><column>99831.6</column></row><row><column>10.0</column><column>98058.4</column></row><row><column>12.5893</column><column>96172.5</column></row><row><column>15.8489</column><column>94040.8</column></row><row><column>19.9528</column><column>91882.2</column></row><row><column>25.119</column><column>89424.4</column></row><row><column>31.6228</column><column>86978.1</column></row><row><column>39.811</column><column>84862.4</column></row><row><column>50.1187</column><column>82731.2</column></row></rows><headers><column>Oscillation frequency, ω (Hz)</column><column>Loss Modulus, G'' (Pa)</column></headers></data></data></RheologicalLossModulus><RheologicalLossTangent><data><AxisLabel><xName>Oscillation frequency</xName><xUnit>ω (Hz)</xUnit><yName>tanδ</yName><yUnit>dimensionless</yUnit></AxisLabel><data><rows><row><column>0.1</column><column>0.831367</column></row><row><column>0.125892</column><column>0.793856</column></row><row><column>0.158489</column><column>0.767385</column></row><row><column>0.199525</column><column>0.720599</column></row><row><column>0.25119</column><column>0.73361</column></row><row><column>0.316225</column><column>0.659077</column></row><row><column>0.398109</column><column>0.648276</column></row><row><column>0.501187</column><column>0.605651</column></row><row><column>0.630956</column><column>0.566415</column></row><row><column>0.794337</column><column>0.539224</column></row><row><column>1.0</column><column>0.504725</column></row><row><column>1.25891</column><column>0.486567</column></row><row><column>1.58488</column><column>0.457412</column></row><row><column>1.99528</column><column>0.430545</column></row><row><column>2.51191</column><column>0.405598</column></row><row><column>3.16224</column><column>0.383695</column></row><row><column>3.98106</column><column>0.359252</column></row><row><column>5.01187</column><column>0.338572</column></row><row><column>6.30951</column><column>0.317752</column></row><row><column>7.94323</column><column>0.299279</column></row><row><column>10.0</column><column>0.281035</column></row><row><column>12.5893</column><column>0.263926</column></row><row><column>15.8489</column><column>0.247934</column></row><row><column>19.9528</column><column>0.232527</column></row><row><column>25.119</column><column>0.217358</column></row><row><column>31.6228</column><column>0.20389</column></row><row><column>39.811</column><column>0.190639</column></row><row><column>50.1187</column><column>0.177842</column></row></rows><headers><column>Oscillation frequency, ω (Hz)</column><column>tanδ</column></headers></data></data></RheologicalLossTangent></RheologicalComplexModulus><RheologicalComplexModulus><RheometerMode><FrequencySweep><condition><temperature><value>75.0</value><unit>Celsius</unit></temperature><strainAmplitude><value>0.1</value><unit>%</unit></strainAmplitude></condition></FrequencySweep></RheometerMode><RheologicalStorageModulus><data><AxisLabel><xName>Oscillation frequency</xName><xUnit>ω (Hz)</xUnit><yName>Storage modulus</yName><yUnit>G' (Pa)</yUnit></AxisLabel><data><rows><row><column>0.1</column><column>51977.2</column></row><row><column>0.125892</column><column>60052.3</column></row><row><column>0.158489</column><column>67561.9</column></row><row><column>0.199525</column><column>76257.5</column></row><row><column>0.25119</column><column>86306.4</column></row><row><column>0.316225</column><column>96632.8</column></row><row><column>0.398109</column><column>109822.0</column></row><row><column>0.501187</column><column>121854.0</column></row><row><column>0.630956</column><column>135909.0</column></row><row><column>0.794337</column><column>150238.0</column></row><row><column>1.0</column><column>165205.0</column></row><row><column>1.25891</column><column>182247.0</column></row><row><column>1.58488</column><column>199714.0</column></row><row><column>1.99528</column><column>217392.0</column></row><row><column>2.51191</column><column>236084.0</column></row><row><column>3.16224</column><column>255068.0</column></row><row><column>3.98106</column><column>274009.0</column></row><row><column>5.01187</column><column>292946.0</column></row><row><column>6.30951</column><column>313044.0</column></row><row><column>7.94323</column><column>332764.0</column></row><row><column>10.0</column><column>352570.0</column></row><row><column>12.5893</column><column>372262.0</column></row><row><column>15.8489</column><column>392125.0</column></row><row><column>19.9528</column><column>411994.0</column></row><row><column>25.119</column><column>432919.0</column></row><row><column>31.6228</column><column>454286.0</column></row><row><column>39.811</column><column>477439.0</column></row><row><column>50.1187</column><column>503595.0</column></row></rows><headers><column>Oscillation frequency, ω (Hz)</column><column>Storage Modulus, G' (Pa)</column></headers></data></data></RheologicalStorageModulus><RheologicalLossModulus><data><AxisLabel><xName>Oscillation frequency</xName><xUnit>ω (Hz)</xUnit><yName>Loss modulus</yName><yUnit>G'' (Pa)</yUnit></AxisLabel><data><rows><row><column>0.1</column><column>48912.9</column></row><row><column>0.125892</column><column>54198.5</column></row><row><column>0.158489</column><column>59508.8</column></row><row><column>0.199525</column><column>65802.4</column></row><row><column>0.25119</column><column>71345.7</column></row><row><column>0.316225</column><column>78393.5</column></row><row><column>0.398109</column><column>81331.9</column></row><row><column>0.501187</column><column>87715.7</column></row><row><column>0.630956</column><column>92674.2</column></row><row><column>0.794337</column><column>98177.1</column></row><row><column>1.0</column><column>103422.0</column></row><row><column>1.25891</column><column>107370.0</column></row><row><column>1.58488</column><column>110837.0</column></row><row><column>1.99528</column><column>113723.0</column></row><row><column>2.51191</column><column>117185.0</column></row><row><column>3.16224</column><column>119156.0</column></row><row><column>3.98106</column><column>121080.0</column></row><row><column>5.01187</column><column>122263.0</column></row><row><column>6.30951</column><column>122672.0</column></row><row><column>7.94323</column><column>122785.0</column></row><row><column>10.0</column><column>122151.0</column></row><row><column>12.5893</column><column>121042.0</column></row><row><column>15.8489</column><column>119680.0</column></row><row><column>19.9528</column><column>118040.0</column></row><row><column>25.119</column><column>115997.0</column></row><row><column>31.6228</column><column>114157.0</column></row><row><column>39.811</column><column>111561.0</column></row><row><column>50.1187</column><column>108996.0</column></row></rows><headers><column>Oscillation frequency, ω (Hz)</column><column>Loss Modulus, G'' (Pa)</column></headers></data></data></RheologicalLossModulus><RheologicalLossTangent><data><AxisLabel><xName>Oscillation frequency</xName><xUnit>ω (Hz)</xUnit><yName>tanδ</yName><yUnit>dimensionless</yUnit></AxisLabel><data><rows><row><column>0.1</column><column>0.941046</column></row><row><column>0.125892</column><column>0.902521</column></row><row><column>0.158489</column><column>0.880804</column></row><row><column>0.199525</column><column>0.862897</column></row><row><column>0.25119</column><column>0.826655</column></row><row><column>0.316225</column><column>0.811252</column></row><row><column>0.398109</column><column>0.740581</column></row><row><column>0.501187</column><column>0.719843</column></row><row><column>0.630956</column><column>0.681884</column></row><row><column>0.794337</column><column>0.653476</column></row><row><column>1.0</column><column>0.62602</column></row><row><column>1.25891</column><column>0.589145</column></row><row><column>1.58488</column><column>0.55498</column></row><row><column>1.99528</column><column>0.523125</column></row><row><column>2.51191</column><column>0.496371</column></row><row><column>3.16224</column><column>0.467154</column></row><row><column>3.98106</column><column>0.441884</column></row><row><column>5.01187</column><column>0.417356</column></row><row><column>6.30951</column><column>0.391867</column></row><row><column>7.94323</column><column>0.368984</column></row><row><column>10.0</column><column>0.34646</column></row><row><column>12.5893</column><column>0.325152</column></row><row><column>15.8489</column><column>0.30521</column></row><row><column>19.9528</column><column>0.28651</column></row><row><column>25.119</column><column>0.267943</column></row><row><column>31.6228</column><column>0.251289</column></row><row><column>39.811</column><column>0.233665</column></row><row><column>50.1187</column><column>0.216437</column></row></rows><headers><column>Oscillation frequency, ω (Hz)</column><column>tanδ</column></headers></data></data></RheologicalLossTangent></RheologicalComplexModulus><RheologicalComplexModulus><RheometerMode><FrequencySweep><condition><temperature><value>100.0</value><unit>Celsius</unit></temperature><strainAmplitude><value>0.1</value><unit>%</unit></strainAmplitude></condition></FrequencySweep></RheometerMode><RheologicalStorageModulus><data><AxisLabel><xName>Oscillation frequency</xName><xUnit>ω (Hz)</xUnit><yName>Storage modulus</yName><yUnit>G' (Pa)</yUnit></AxisLabel><data><rows><row><column>0.1</column><column>41897.4</column></row><row><column>0.125892</column><column>49330.6</column></row><row><column>0.158489</column><column>55287.4</column></row><row><column>0.199525</column><column>63490.6</column></row><row><column>0.25119</column><column>73260.7</column></row><row><column>0.316225</column><column>82185.4</column></row><row><column>0.398109</column><column>93362.1</column></row><row><column>0.501187</column><column>106056.0</column></row><row><column>0.630956</column><column>119150.0</column></row><row><column>0.794337</column><column>133007.0</column></row><row><column>1.0</column><column>149646.0</column></row><row><column>1.25891</column><column>167431.0</column></row><row><column>1.58488</column><column>186234.0</column></row><row><column>1.99528</column><column>205856.0</column></row><row><column>2.51191</column><column>226491.0</column></row><row><column>3.16224</column><column>247742.0</column></row><row><column>3.98106</column><column>270182.0</column></row><row><column>5.01187</column><column>293254.0</column></row><row><column>6.30951</column><column>317014.0</column></row><row><column>7.94323</column><column>341311.0</column></row><row><column>10.0</column><column>365857.0</column></row><row><column>12.5893</column><column>390304.0</column></row><row><column>15.8489</column><column>415699.0</column></row><row><column>19.9528</column><column>441444.0</column></row><row><column>25.119</column><column>468464.0</column></row><row><column>31.6228</column><column>495027.0</column></row><row><column>39.811</column><column>525007.0</column></row><row><column>50.1187</column><column>557507.0</column></row></rows><headers><column>Oscillation frequency, ω (Hz)</column><column>Storage Modulus, G' (Pa)</column></headers></data></data></RheologicalStorageModulus><RheologicalLossModulus><data><AxisLabel><xName>Oscillation frequency</xName><xUnit>ω (Hz)</xUnit><yName>Loss modulus</yName><yUnit>G'' (Pa)</yUnit></AxisLabel><data><rows><row><column>0.1</column><column>42982.5</column></row><row><column>0.125892</column><column>49434.4</column></row><row><column>0.158489</column><column>54826.9</column></row><row><column>0.199525</column><column>58966.9</column></row><row><column>0.25119</column><column>65646.9</column></row><row><column>0.316225</column><column>72833.6</column></row><row><column>0.398109</column><column>80605.5</column></row><row><column>0.501187</column><column>87517.8</column></row><row><column>0.630956</column><column>95750.7</column></row><row><column>0.794337</column><column>102401.0</column></row><row><column>1.0</column><column>109717.0</column></row><row><column>1.25891</column><column>116278.0</column></row><row><column>1.58488</column><column>122732.0</column></row><row><column>1.99528</column><column>128605.0</column></row><row><column>2.51191</column><column>133595.0</column></row><row><column>3.16224</column><column>138369.0</column></row><row><column>3.98106</column><column>142491.0</column></row><row><column>5.01187</column><column>145866.0</column></row><row><column>6.30951</column><column>148445.0</column></row><row><column>7.94323</column><column>150426.0</column></row><row><column>10.0</column><column>151838.0</column></row><row><column>12.5893</column><column>152326.0</column></row><row><column>15.8489</column><column>151999.0</column></row><row><column>19.9528</column><column>151176.0</column></row><row><column>25.119</column><column>150097.0</column></row><row><column>31.6228</column><column>147629.0</column></row><row><column>39.811</column><column>145890.0</column></row><row><column>50.1187</column><column>143438.0</column></row></rows><headers><column>Oscillation frequency, ω (Hz)</column><column>Loss Modulus, G'' (Pa)</column></headers></data></data></RheologicalLossModulus><RheologicalLossTangent><data><AxisLabel><xName>Oscillation frequency</xName><xUnit>ω (Hz)</xUnit><yName>tanδ</yName><yUnit>dimensionless</yUnit></AxisLabel><data><rows><row><column>0.1</column><column>1.0259</column></row><row><column>0.125892</column><column>1.0021</column></row><row><column>0.158489</column><column>0.991671</column></row><row><column>0.199525</column><column>0.928749</column></row><row><column>0.25119</column><column>0.896071</column></row><row><column>0.316225</column><column>0.88621</column></row><row><column>0.398109</column><column>0.863364</column></row><row><column>0.501187</column><column>0.825202</column></row><row><column>0.630956</column><column>0.803613</column></row><row><column>0.794337</column><column>0.769887</column></row><row><column>1.0</column><column>0.73318</column></row><row><column>1.25891</column><column>0.694482</column></row><row><column>1.58488</column><column>0.659018</column></row><row><column>1.99528</column><column>0.62473</column></row><row><column>2.51191</column><column>0.589846</column></row><row><column>3.16224</column><column>0.558521</column></row><row><column>3.98106</column><column>0.527391</column></row><row><column>5.01187</column><column>0.497404</column></row><row><column>6.30951</column><column>0.46826</column></row><row><column>7.94323</column><column>0.44073</column></row><row><column>10.0</column><column>0.415019</column></row><row><column>12.5893</column><column>0.390275</column></row><row><column>15.8489</column><column>0.365647</column></row><row><column>19.9528</column><column>0.342458</column></row><row><column>25.119</column><column>0.320403</column></row><row><column>31.6228</column><column>0.298223</column></row><row><column>39.811</column><column>0.277882</column></row><row><column>50.1187</column><column>0.257284</column></row></rows><headers><column>Oscillation frequency, ω (Hz)</column><column>tanδ</column></headers></data></data></RheologicalLossTangent></RheologicalComplexModulus><RheologicalComplexModulus><RheometerMode><FrequencySweep><condition><temperature><value>125.0</value><unit>Celsius</unit></temperature><strainAmplitude><value>0.1</value><unit>%</unit></strainAmplitude></condition></FrequencySweep></RheometerMode><RheologicalStorageModulus><data><AxisLabel><xName>Oscillation frequency</xName><xUnit>ω (Hz)</xUnit><yName>Storage modulus</yName><yUnit>G' (Pa)</yUnit></AxisLabel><data><rows><row><column>0.1</column><column>37954.8</column></row><row><column>0.125892</column><column>45389.5</column></row><row><column>0.158489</column><column>48567.5</column></row><row><column>0.199525</column><column>56197.8</column></row><row><column>0.25119</column><column>64718.3</column></row><row><column>0.316225</column><column>73337.3</column></row><row><column>0.398109</column><column>82363.2</column></row><row><column>0.501187</column><column>95687.4</column></row><row><column>0.630956</column><column>108562.0</column></row><row><column>0.794337</column><column>122511.0</column></row><row><column>1.0</column><column>139219.0</column></row><row><column>1.25891</column><column>157409.0</column></row><row><column>1.58488</column><column>177205.0</column></row><row><column>1.99528</column><column>198264.0</column></row><row><column>2.51191</column><column>221096.0</column></row><row><column>3.16224</column><column>245439.0</column></row><row><column>3.98106</column><column>270649.0</column></row><row><column>5.01187</column><column>297780.0</column></row><row><column>6.30951</column><column>326058.0</column></row><row><column>7.94323</column><column>355129.0</column></row><row><column>10.0</column><column>384634.0</column></row><row><column>12.5893</column><column>414922.0</column></row><row><column>15.8489</column><column>446389.0</column></row><row><column>19.9528</column><column>478212.0</column></row><row><column>25.119</column><column>512317.0</column></row><row><column>31.6228</column><column>547676.0</column></row><row><column>39.811</column><column>583386.0</column></row><row><column>50.1187</column><column>624179.0</column></row></rows><headers><column>Oscillation frequency, ω (Hz)</column><column>Storage Modulus, G' (Pa)</column></headers></data></data></RheologicalStorageModulus><RheologicalLossModulus><data><AxisLabel><xName>Oscillation frequency</xName><xUnit>ω (Hz)</xUnit><yName>Loss modulus</yName><yUnit>G'' (Pa)</yUnit></AxisLabel><data><rows><row><column>0.1</column><column>39551.6</column></row><row><column>0.125892</column><column>45846.9</column></row><row><column>0.158489</column><column>50870.7</column></row><row><column>0.199525</column><column>57702.9</column></row><row><column>0.25119</column><column>64162.9</column></row><row><column>0.316225</column><column>72361.7</column></row><row><column>0.398109</column><column>80730.9</column></row><row><column>0.501187</column><column>88216.6</column></row><row><column>0.630956</column><column>97449.8</column></row><row><column>0.794337</column><column>106026.0</column></row><row><column>1.0</column><column>115652.0</column></row><row><column>1.25891</column><column>124042.0</column></row><row><column>1.58488</column><column>132986.0</column></row><row><column>1.99528</column><column>141821.0</column></row><row><column>2.51191</column><column>150021.0</column></row><row><column>3.16224</column><column>157675.0</column></row><row><column>3.98106</column><column>164902.0</column></row><row><column>5.01187</column><column>171158.0</column></row><row><column>6.30951</column><column>176718.0</column></row><row><column>7.94323</column><column>181280.0</column></row><row><column>10.0</column><column>184943.0</column></row><row><column>12.5893</column><column>187600.0</column></row><row><column>15.8489</column><column>189308.0</column></row><row><column>19.9528</column><column>190225.0</column></row><row><column>25.119</column><column>190127.0</column></row><row><column>31.6228</column><column>191023.0</column></row><row><column>39.811</column><column>188526.0</column></row><row><column>50.1187</column><column>186115.0</column></row></rows><headers><column>Oscillation frequency, ω (Hz)</column><column>Loss Modulus, G'' (Pa)</column></headers></data></data></RheologicalLossModulus><RheologicalLossTangent><data><AxisLabel><xName>Oscillation frequency</xName><xUnit>ω (Hz)</xUnit><yName>tanδ</yName><yUnit>dimensionless</yUnit></AxisLabel><data><rows><row><column>0.1</column><column>1.04207</column></row><row><column>0.125892</column><column>1.01008</column></row><row><column>0.158489</column><column>1.04742</column></row><row><column>0.199525</column><column>1.02678</column></row><row><column>0.25119</column><column>0.991417</column></row><row><column>0.316225</column><column>0.986696</column></row><row><column>0.398109</column><column>0.980182</column></row><row><column>0.501187</column><column>0.921924</column></row><row><column>0.630956</column><column>0.897641</column></row><row><column>0.794337</column><column>0.865442</column></row><row><column>1.0</column><column>0.830723</column></row><row><column>1.25891</column><column>0.788026</column></row><row><column>1.58488</column><column>0.750461</column></row><row><column>1.99528</column><column>0.715314</column></row><row><column>2.51191</column><column>0.678533</column></row><row><column>3.16224</column><column>0.642423</column></row><row><column>3.98106</column><column>0.609284</column></row><row><column>5.01187</column><column>0.574781</column></row><row><column>6.30951</column><column>0.541982</column></row><row><column>7.94323</column><column>0.510463</column></row><row><column>10.0</column><column>0.480829</column></row><row><column>12.5893</column><column>0.452132</column></row><row><column>15.8489</column><column>0.424087</column></row><row><column>19.9528</column><column>0.397784</column></row><row><column>25.119</column><column>0.371112</column></row><row><column>31.6228</column><column>0.348787</column></row><row><column>39.811</column><column>0.323158</column></row><row><column>50.1187</column><column>0.298175</column></row></rows><headers><column>Oscillation frequency, ω (Hz)</column><column>tanδ</column></headers></data></data></RheologicalLossTangent></RheologicalComplexModulus><RheologicalComplexModulus><RheometerMode><FrequencySweep><condition><temperature><value>150.0</value><unit>Celsius</unit></temperature><strainAmplitude><value>0.1</value><unit>%</unit></strainAmplitude></condition></FrequencySweep></RheometerMode><RheologicalStorageModulus><data><AxisLabel><xName>Oscillation frequency</xName><xUnit>ω (Hz)</xUnit><yName>Storage modulus</yName><yUnit>G' (Pa)</yUnit></AxisLabel><data><rows><row><column>0.1</column><column>34663.7</column></row><row><column>0.125892</column><column>40336.1</column></row><row><column>0.158489</column><column>45721.3</column></row><row><column>0.199525</column><column>51654.5</column></row><row><column>0.25119</column><column>59235.9</column></row><row><column>0.316225</column><column>67377.9</column></row><row><column>0.398109</column><column>76945.9</column></row><row><column>0.501187</column><column>87252.9</column></row><row><column>0.630956</column><column>100175.0</column></row><row><column>0.794337</column><column>115059.0</column></row><row><column>1.0</column><column>131060.0</column></row><row><column>1.25891</column><column>148911.0</column></row><row><column>1.58488</column><column>169244.0</column></row><row><column>1.99528</column><column>191176.0</column></row><row><column>2.51191</column><column>215292.0</column></row><row><column>3.16224</column><column>241425.0</column></row><row><column>3.98106</column><column>269533.0</column></row><row><column>5.01187</column><column>299222.0</column></row><row><column>6.30951</column><column>331018.0</column></row><row><column>7.94323</column><column>363966.0</column></row><row><column>10.0</column><column>399007.0</column></row><row><column>12.5893</column><column>434868.0</column></row><row><column>15.8489</column><column>471931.0</column></row><row><column>19.9528</column><column>510935.0</column></row><row><column>25.119</column><column>551445.0</column></row><row><column>31.6228</column><column>593978.0</column></row><row><column>39.811</column><column>638284.0</column></row><row><column>50.1187</column><column>687329.0</column></row></rows><headers><column>Oscillation frequency, ω (Hz)</column><column>Storage Modulus, G' (Pa)</column></headers></data></data></RheologicalStorageModulus><RheologicalLossModulus><data><AxisLabel><xName>Oscillation frequency</xName><xUnit>ω (Hz)</xUnit><yName>Loss modulus</yName><yUnit>G'' (Pa)</yUnit></AxisLabel><data><rows><row><column>0.1</column><column>37349.0</column></row><row><column>0.125892</column><column>42797.8</column></row><row><column>0.158489</column><column>48467.5</column></row><row><column>0.199525</column><column>55543.7</column></row><row><column>0.25119</column><column>62032.0</column></row><row><column>0.316225</column><column>69025.2</column></row><row><column>0.398109</column><column>78441.8</column></row><row><column>0.501187</column><column>87585.3</column></row><row><column>0.630956</column><column>96693.3</column></row><row><column>0.794337</column><column>107520.0</column></row><row><column>1.0</column><column>117917.0</column></row><row><column>1.25891</column><column>129585.0</column></row><row><column>1.58488</column><column>141022.0</column></row><row><column>1.99528</column><column>152169.0</column></row><row><column>2.51191</column><column>163076.0</column></row><row><column>3.16224</column><column>173821.0</column></row><row><column>3.98106</column><column>184129.0</column></row><row><column>5.01187</column><column>193740.0</column></row><row><column>6.30951</column><column>202272.0</column></row><row><column>7.94323</column><column>210115.0</column></row><row><column>10.0</column><column>216875.0</column></row><row><column>12.5893</column><column>222407.0</column></row><row><column>15.8489</column><column>226727.0</column></row><row><column>19.9528</column><column>230259.0</column></row><row><column>25.119</column><column>232548.0</column></row><row><column>31.6228</column><column>233789.0</column></row><row><column>39.811</column><column>234162.0</column></row><row><column>50.1187</column><column>233573.0</column></row></rows><headers><column>Oscillation frequency, ω (Hz)</column><column>Loss Modulus, G'' (Pa)</column></headers></data></data></RheologicalLossModulus><RheologicalLossTangent><data><AxisLabel><xName>Oscillation frequency</xName><xUnit>ω (Hz)</xUnit><yName>tanδ</yName><yUnit>dimensionless</yUnit></AxisLabel><data><rows><row><column>0.1</column><column>1.07747</column></row><row><column>0.125892</column><column>1.06103</column></row><row><column>0.158489</column><column>1.06006</column></row><row><column>0.199525</column><column>1.07529</column></row><row><column>0.25119</column><column>1.0472</column></row><row><column>0.316225</column><column>1.02445</column></row><row><column>0.398109</column><column>1.01944</column></row><row><column>0.501187</column><column>1.00381</column></row><row><column>0.630956</column><column>0.96524</column></row><row><column>0.794337</column><column>0.934475</column></row><row><column>1.0</column><column>0.899714</column></row><row><column>1.25891</column><column>0.870215</column></row><row><column>1.58488</column><column>0.833245</column></row><row><column>1.99528</column><column>0.795967</column></row><row><column>2.51191</column><column>0.757465</column></row><row><column>3.16224</column><column>0.719977</column></row><row><column>3.98106</column><column>0.68314</column></row><row><column>5.01187</column><column>0.647478</column></row><row><column>6.30951</column><column>0.611061</column></row><row><column>7.94323</column><column>0.577294</column></row><row><column>10.0</column><column>0.543536</column></row><row><column>12.5893</column><column>0.511436</column></row><row><column>15.8489</column><column>0.480423</column></row><row><column>19.9528</column><column>0.450662</column></row><row><column>25.119</column><column>0.421707</column></row><row><column>31.6228</column><column>0.393598</column></row><row><column>39.811</column><column>0.366863</column></row><row><column>50.1187</column><column>0.339827</column></row></rows><headers><column>Oscillation frequency, ω (Hz)</column><column>tanδ</column></headers></data></data></RheologicalLossTangent></RheologicalComplexModulus><RheologicalComplexModulus><RheologicalMasterCurve><description>G'</description><AxisLabel><xName>Oscillation frequency</xName><xUnit>ω (Hz)</xUnit><yName>Storage modulus</yName><yUnit>G' (Pa)</yUnit></AxisLabel><data><rows><row><column>0.00303683</column><column>10915.5</column></row><row><column>0.00382313</column><column>12701.7</column></row><row><column>0.00481304</column><column>14397.5</column>
