Repository: nfinan/kgapp

File: materialsmine_production_export/files/080edec6-4c7d-11ec-9aa5-005056a1ee50/file
<?xml version="1.0" encoding="UTF-8"?><PolymerNanocomposite><ID>L258_S5_Du_2004</ID><Control_ID>L258_S1_Du_2004</Control_ID><SchemaVersion>PNC_schema_041220</SchemaVersion><DatasetID>5e971622c9db0157d0737eaf</DatasetID><SchemaID>5e96dbe7c49dc53363c20305</SchemaID><DATA_SOURCE><Citation><CommonFields><CitationType>research article</CitationType><Publication>Macromolecules</Publication><Title>Nanotube Networks in Polymer Nanocomposites: Rheology and Electrical Conductivity</Title><Author>Du, Fangming</Author><Author>Scogna, Robert C.</Author><Author>Zhou, Wei</Author><Author>Brand, Stijn</Author><Author>Fischer, John E.</Author><Author>Winey, Karen I.</Author><Publisher>American Chemical Society</Publisher><PublicationYear>2004</PublicationYear><DOI>10.1021/ma049164g</DOI><Volume>37</Volume><URL>https://pubs.acs.org/doi/abs/10.1021/ma049164g</URL><Language>English</Language><Location>Department of Chemical and Biomolecular Engineering and Department of Materials Science and Engineering, University of Pennsylvania, Philadelphia, Pennsylvania 19104, USA</Location><DateOfCitation>2017-07-28</DateOfCitation></CommonFields><CitationType><Journal><ISSN>0024-9297</ISSN><Issue>24</Issue></Journal></CitationType></Citation></DATA_SOURCE><MATERIALS><Matrix><MatrixComponent><ChemicalName>poly(methyl methacrylate)</ChemicalName><StdChemicalName>Poly(methyl methacrylate)</StdChemicalName><uSMILES>C(C(C)(C(=O)OC)[*])[*]</uSMILES><Abbreviation>PMMA</Abbreviation><ManufacturerOrSourceName>Polysciences</ManufacturerOrSourceName><MolecularWeight><value>25000</value><unit>g/mol</unit></MolecularWeight><Polydispersity>3.0</Polydispersity><Density><description>inserted from ChemProps, NanoMine</description><value>1.15</value><unit>g/cm3</unit></Density></MatrixComponent></Matrix><Filler><FillerComponent><ChemicalName>single-walled carbon nanotubes</ChemicalName><StdChemicalName>Single-wall carbon nanotubes</StdChemicalName><Abbreviation>SWNT</Abbreviation><Density><description>inserted from ChemProps, NanoMine</description><value>1.8</value><unit>g/cm3</unit></Density><FillerComponentInComposite><mass>0.005</mass><volume>0.0032002226241825515</volume></FillerComponentInComposite></FillerComponent><FillerComposition><Fraction><mass><value>0.005</value><source>reported</source></mass><volume><value>0.0032002226241825515</value><source>computed by NanoMine</source></volume></Fraction></FillerComposition><Description>wet SWNT</Description></Filler></MATERIALS><PROCESSING><SolutionProcessing><ChooseParameter><Mixing><MixingMethod>ultra-sonication</MixingMethod><ChemicalUsed><description>PMMA</description></ChemicalUsed><ChemicalUsed><description>SWNT</description></ChemicalUsed><ChemicalUsed><description>dimethylformamide</description></ChemicalUsed></Mixing></ChooseParameter><ChooseParameter><Heating><Description>heat gun was used to weld the fibers</Description></Heating></ChooseParameter><ChooseParameter><Molding><MoldingMode>hot-pressing</MoldingMode></Molding></ChooseParameter></SolutionProcessing></PROCESSING><CHARACTERIZATION><Scanning_Electron_Microscopy><EquipmentUsed>JEOL 6300FV</EquipmentUsed><AcceleratingVoltage><value>5</value><unit>kV</unit></AcceleratingVoltage></Scanning_Electron_Microscopy><Differential_Scanning_Calorimetry><Equipment>model 2920</Equipment><Description>TA Instruments</Description><HeatingRate><value>20</value><unit>C/min</unit></HeatingRate></Differential_Scanning_Calorimetry><Atomic_Force_Microscopy><Equipment>Nanoscope III</Equipment><Description>Digital Instruments Inc.</Description></Atomic_Force_Microscopy><Thermogravimetric_Analysis><Equipment>SDT 2960</Equipment><Description>TA Instruments</Description></Thermogravimetric_Analysis><Rheometery><RheometerType>plate</RheometerType><Equipment>Rheometric solid analyzer RSAII</Equipment></Rheometery></CHARACTERIZATION><PROPERTIES><Viscoelastic><DynamicProperties><DynamicPropertyProfile><data><description>storage modulus vs. frequency</description><data><headers><column id="0">frequency (rad/s)</column><column id="1">storage modulus (dy n/cm^2)</column></headers><rows><row id="0"><column id="0">0.0102137393998</column><column id="1">3832.73065333</column></row><row id="1"><column id="0">0.0125685959416</column><column id="1">3251.72636167</column></row><row id="2"><column id="0">0.0153070229813</column><column id="1">3884.50141089</column></row><row id="3"><column id="0">0.0193954752402</column><column id="1">4193.25668578</column></row><row id="4"><column id="0">0.0250703362849</column><column id="1">3987.83896705</column></row><row id="5"><column id="0">0.0305359412314</column><column id="1">4415.00772769</column></row><row id="6"><column id="0">0.03946749753</column><column id="1">4417.08669811</column></row><row id="7"><column id="0">0.0500018844613</column><column id="1">5277.01914765</column></row><row id="8"><column id="0">0.062128027687</column><column id="1">5146.98053018</column></row><row id="9"><column id="0">0.0818887690377</column><column id="1">5699.13953479</column></row><row id="10"><column id="0">0.0977957126226</column><column id="1">6151.46096773</column></row><row id="11"><column id="0">0.121486115578</column><column id="1">6985.49201887</column></row><row id="12"><column id="0">0.153917909154</column><column id="1">8136.55569842</column></row><row id="13"><column id="0">0.195035906745</column><column id="1">8563.42741337</column></row><row id="14"><column id="0">0.242308464884</column><column id="1">9012.36791176</column></row><row id="15"><column id="0">0.300995282693</column><column id="1">10497.0384064</column></row><row id="16"><column id="0">0.389006191659</column><column id="1">11048.1492537</column></row><row id="17"><column id="0">0.492854836809</column><column id="1">12868.6542801</column></row><row id="18"><column id="0">0.612201513172</column><column id="1">15373.4079792</column></row><row id="19"><column id="0">0.806921291133</column><column id="1">17022.6401062</column></row><row id="20"><column id="0">0.944833409316</column><column id="1">18373.0041245</column></row><row id="21"><column id="0">1.28263162755</column><column id="1">21952.7011203</column></row><row id="22"><column id="0">1.57735231647</column><column id="1">29023.7618478</column></row><row id="23"><column id="0">1.92102349937</column><column id="1">34671.688607</column></row><row id="24"><column id="0">2.48219066532</column><column id="1">42486.6620963</column></row><row id="25"><column id="0">3.02300668544</column><column id="1">50754.4241122</column></row><row id="26"><column id="0">3.90608390697</column><column id="1">62194.4345309</column></row><row id="27"><column id="0">5.14753973207</column><column id="1">78172.502597</column></row><row id="28"><column id="0">6.02665862886</column><column id="1">91040.5152794</column></row><row id="29"><column id="0">7.48468161796</column><column id="1">123457.492927</column></row><row id="30"><column id="0">9.67074794918</column><column id="1">155168.734456</column></row><row id="31"><column id="0">12.494850672</column><column id="1">200032.299824</column></row><row id="32"><column id="0">15.8281686812</column><column id="1">257857.822511</column></row><row id="33"><column id="0">19.6603080453</column><column id="1">315955.904257</column></row><row id="34"><column id="0">24.9060952882</column><column id="1">397097.829009</column></row><row id="35"><column id="0">29.7387343506</column><column id="1">486532.910468</column></row><row id="36"><column id="0">38.4287622664</column><column id="1">566723.929503</column></row><row id="37"><column id="0">49.6545279163</column><column id="1">694463.092571</column></row><row id="38"><column id="0">62.90796537</column><column id="1">829663.370294</column></row><row id="39"><column id="0">76.6253582535</column><column id="1">895543.376674</column></row><row id="40"><column id="0">91.4966264315</column><column id="1">1069774.3746</column></row></rows></data></data></DynamicPropertyProfile></DynamicProperties></Viscoelastic></PROPERTIES></PolymerNanocomposite>

File: materialsmine_production_export/files/08cb29b0-4ca4-11ec-9aa5-005056a1ee50/file
<?xml version="1.0" encoding="UTF-8"?><PolymerNanocomposite><ID>L302_S3_Bandyopadhyay_2005</ID><Control_ID>L302_S1_Bandyopadhyay_2005</Control_ID><SchemaVersion>PNC_schema_041220</SchemaVersion><DatasetID>5e971af9c9db0157d0737eda</DatasetID><SchemaID>5e96dbe7c49dc53363c20305</SchemaID><DATA_SOURCE><Citation><CommonFields><CitationType>research article</CitationType><Publication>Journal of Materials Science</Publication><Title>Poly(vinyl alcohol)/silica hybrid nanocomposites by sol-gel technique: Synthesis and properties</Title><Author>Bandyopadhyay, A.</Author><Author>De Sarkar, M.</Author><Author>Bhowmick, A. K.</Author><Keyword>Silica Nanoparticles</Keyword><Keyword>Hybrid Composite</Keyword><Keyword>Vinyl Alcohol</Keyword><Keyword>Transmission Electron Microscopic Study</Keyword><Keyword>Tetraethoxysilane</Keyword><Publisher>Springer-Verlag</Publisher><PublicationYear>2005</PublicationYear><DOI>10.1007/s10853-005-4417-y</DOI><Volume>40</Volume><URL>http://link.springer.com/10.1007/s10853-005-4417-y</URL><Language>English</Language><Location>Rubber Technology Center, Indian Institute of Technology, Kharagpur, India</Location><DateOfCitation>2019-05-08</DateOfCitation></CommonFields><CitationType><Journal><ISSN>1573-4803</ISSN><Issue>19</Issue></Journal></CitationType></Citation></DATA_SOURCE><MATERIALS><Matrix><MatrixComponent><ChemicalName>Poly(vinyl alcohol)</ChemicalName><StdChemicalName>Poly(vinyl alcohol)</StdChemicalName><uSMILES>C(C(O)[*])[*]</uSMILES><PubChemRef>11199</PubChemRef><Abbreviation>PVA</Abbreviation><PlasticType>thermoplastic</PlasticType><PolymerType>homopolymer</PolymerType><ManufacturerOrSourceName>LOBA Chem, India.</ManufacturerOrSourceName><Density><description>inserted from ChemProps, NanoMine</description><value>1.21</value><unit>g/cm3</unit></Density></MatrixComponent></Matrix><Filler><FillerComponent><ChemicalName>silicon dioxide</ChemicalName><StdChemicalName>Silicon dioxide</StdChemicalName><PubChemRef>24261</PubChemRef><Abbreviation>SiO2</Abbreviation><Density><description>inserted from ChemProps, NanoMine</description><value>2.65</value><unit>g/cm3</unit></Density><FillerComponentInComposite><mass>0.07</mass><volume>0.03322611015220462</volume></FillerComponentInComposite></FillerComponent><FillerComposition><Fraction><mass><value>0.07</value><source>reported</source></mass><volume><value>0.03322611015220462</value><source>computed by NanoMine</source></volume></Fraction></FillerComposition><Description>TEOS wt%: 20</Description></Filler></MATERIALS><PROCESSING><SolutionProcessing><ChooseParameter><Solvent><SolventName>deionized water</SolventName><SolventAmount><description>A 5% aqueous solution of poly(vinyl alcohol) (PVA) was prepared by dispersing 5 grams of PVA in 100 ml deionized water and then by keeping it under boiling conditions for 5 min.</description><value>100</value><unit>ml</unit></SolventAmount></Solvent></ChooseParameter><ChooseParameter><Cooling><Description>After complete dissolution of the polymer, the resultant solution was cooled to room temperature (35°C).</Description><Temperature><value>35</value><unit>Celsius</unit></Temperature></Cooling></ChooseParameter><ChooseParameter><Mixing><Description>Tetraethoxysilane (TEOS) in varying weight percentages with respect to 100 grams of the polymer, in 5 different batches, was added to the PVA solutions under stirring conditions at room temperature.</Description><MixingMethod>stirring</MixingMethod><ChemicalUsed><description>PVA solution</description></ChemicalUsed><ChemicalUsed><description>TEOS</description></ChemicalUsed><Time><value>10</value><unit>minutes</unit></Time><Temperature><value>35</value><unit>Celsius</unit></Temperature></Mixing></ChooseParameter><ChooseParameter><Additive><Description>After thorough mixing for 10 min, an appreciable amount of concentrated HCl was added to the resultant polymer solutions in order to adjust the pH of the medium to 1.5.</Description><Additive>HCl</Additive></Additive></ChooseParameter><ChooseParameter><Mixing><Description>The reaction mixture was again stirred for 20 min at room temperature.</Description><MixingMethod>stirring</MixingMethod><ChemicalUsed><description>reaction mixture</description></ChemicalUsed><Time><value>20</value><unit>minutes</unit></Time><Temperature><value>35</value><unit>Celsius</unit></Temperature></Mixing></ChooseParameter><ChooseParameter><Molding><MoldingMode>casting</MoldingMode><MoldingInfo><Description>After stirring, the mixture was cast over thoroughly cleaned smooth aluminum plates for gelling.</Description></MoldingInfo></Molding></ChooseParameter><ChooseParameter><Other>Initially, the evaporation of water was controlled for one day and then the cast films were allowed to gel till they gave no weight variation. The entire gelling operation of the composite films was carried out at room temperature for 10 days.</Other></ChooseParameter></SolutionProcessing></PROCESSING><CHARACTERIZATION><Transmission_Electron_Microscopy><EquipmentUsed>model C-12, Philips</EquipmentUsed><Description>Transmission electron microscopic studies were carried out using TEM (model C-12, Philips) on very thin films (100 nm) of hybrid composites, cast directly over the copper grids of 300 mesh size. The acceleration voltage was 120 kV.</Description><AcceleratingVoltage><value>120</value><unit>kV</unit></AcceleratingVoltage></Transmission_Electron_Microscopy><Dynamic_Mechanical_Analysis><Equipment>Rheometric Scientific DMTA IV</Equipment><Description>Dynamic mechanical thermal analysis (DMTA) of the hybrid composites was carried out in a DMTA IV, under tension mode. The experiments were carried out at a frequency of 1 Hz. The measurements were taken from 0 to 100°C at a heating rate of 2°C/min.</Description></Dynamic_Mechanical_Analysis><Fourier_Transform_Infrared_Spectroscopy><Equipment>Nicolet Nexus Fourier Transform infrared spectrophotometer</Equipment><Description>The infrared spectra of the hybrid composite films were recorded with a Nicolet Nexus Fourier Transform infrared (FTIR) spectrophotometer in ATR mode using 45^0 KRS5 prisms at room temperature.</Description></Fourier_Transform_Infrared_Spectroscopy></CHARACTERIZATION><PROPERTIES><Mechanical><Tensile><LoadingProfile><AxisLabel><xName>Strain</xName><xUnit>%</xUnit><yName>Stress</yName><yUnit>MPa</yUnit></AxisLabel><data><headers><column id="0">Strain (%)</column><column id="1">Stress (MPa)</column></headers><rows><row id="0"><column id="0">1.61546343938</column><column id="1">2.36582557544</column></row><row id="1"><column id="0">2.88998455507</column><column id="1">3.68721209785</column></row><row id="2"><column id="0">4.05303255317</column><column id="1">5.02133458129</column></row><row id="3"><column id="0">5.70831353214</column><column id="1">6.33579713337</column></row><row id="4"><column id="0">7.2045414043</column><column id="1">7.65854117345</column></row><row id="5"><column id="0">8.86190150885</column><column id="1">8.9544194445</column></row><row id="6"><column id="0">11.0717149816</column><column id="1">10.2755831452</column></row><row id="7"><column id="0">13.3736040157</column><column id="1">11.5734368405</column></row><row id="8"><column id="0">15.8596441725</column><column id="1">12.7251091454</column></row><row id="9"><column id="0">18.8981376975</column><column id="1">14.0411367432</column></row><row id="10"><column id="0">22.304933468</column><column id="1">15.3295084023</column></row><row id="11"><column id="0">26.1721070453</column><column id="1">16.6569934605</column></row><row id="12"><column id="0">30.3155073066</column><column id="1">17.8778056121</column></row><row id="13"><column id="0">34.3668320067</column><column id="1">18.9836480758</column></row><row id="14"><column id="0">38.4181567067</column><column id="1">20.0325983226</column></row><row id="15"><column id="0">42.561556968</column><column id="1">20.9839626143</column></row><row id="16"><column id="0">46.7049572294</column><column id="1">21.817591624</column></row><row id="17"><column id="0">50.7562819294</column><column id="1">22.6140826589</column></row><row id="18"><column id="0">53.2423220863</column><column id="1">23.0700105628</column></row><row id="19"><column id="0">57.2015712249</column><column id="1">23.7305924131</column></row><row id="20"><column id="0">61.4370470476</column><column id="1">24.3457395071</column></row><row id="21"><column id="0">65.4883717477</column><column id="1">24.9573308374</column></row><row id="22"><column id="0">69.5396964477</column><column id="1">25.4622492613</column></row><row id="23"><column id="0">73.683096709</column><column id="1">25.9683529397</column></row><row id="24"><column id="0">77.7344214091</column><column id="1">26.4835435694</column></row><row id="25"><column id="0">81.8778216704</column><column id="1">26.9627814788</column></row><row id="26"><column id="0">86.0212219318</column><column id="1">27.425425825</column></row><row id="27"><column id="0">90.2566977545</column><column id="1">27.8755967784</column></row><row id="28"><column id="0">94.2159468932</column><column id="1">28.363752317</column></row><row id="29"><column id="0">98.3593471546</column><column id="1">28.841409887</column></row><row id="30"><column id="0">102.410671855</column><column id="1">29.3218330509</column></row><row id="31"><column id="0">106.554072116</column><column id="1">29.8358384261</column></row><row id="32"><column id="0">110.605396816</column><column id="1">30.3372010865</column></row><row id="33"><column id="0">114.656721516</column><column id="1">30.8278964562</column></row><row id="34"><column id="0">118.800121777</column><column id="1">31.3825955697</column></row><row id="35"><column id="0">122.851446477</column><column id="1">31.9009468782</column></row><row id="36"><column id="0">126.994846739</column><column id="1">32.4422131072</column></row><row id="37"><column id="0">131.046171439</column><column id="1">32.9684661124</column></row><row id="38"><column id="0">135.097496139</column><column id="1">33.5018306447</column></row><row id="39"><column id="0">139.2408964</column><column id="1">33.9996375415</column></row><row id="40"><column id="0">143.2922211</column><column id="1">34.4927034203</column></row><row id="41"><column id="0">147.435621362</column><column id="1">34.9241360642</column></row><row id="42"><column id="0">151.579021623</column><column id="1">35.2634574999</column></row><row id="43"><column id="0">155.4461952</column><column id="1">35.474771448</column></row><row id="44"><column id="0">159.589595462</column><column id="1">35.4006083797</column></row></rows></data></LoadingProfile><TensileModulus><value>70.12195122</value><unit>MPa</unit><uncertainty><type>absolute</type><value>1.280487805</value></uncertainty></TensileModulus><TensileStressAtBreak><value>164.368482</value><unit>MPa</unit><uncertainty><type>absolute</type><value>1.738122827</value></uncertainty></TensileStressAtBreak><ElongationAtBreak><value>36.015625</value><unit>%</unit><uncertainty><type>absolute</type><value>0.651041667</value></uncertainty></ElongationAtBreak></Tensile></Mechanical><Viscoelastic><DynamicProperties><MeasurementMode>torsion</MeasurementMode><MeasurementMethod>DMA</MeasurementMethod><DMA_mode><TemperatureSweep><condition><frequency><value>1</value><unit>Hz</unit></frequency></condition></TemperatureSweep></DMA_mode><DynamicPropertyProfile><data><AxisLabel><xName>Temperature</xName><xUnit>Celsius</xUnit><yName>Log storage modulus</yName><yUnit>Pa</yUnit></AxisLabel><data><headers><column id="0">Temperature (Celsius)</column><column id="1">Log storage modulus (Pa)</column></headers><rows><row id="0"><column id="0">1.44548942873</column><column id="1">9.42676662919</column></row><row id="1"><column id="0">3.27370018913</column><column id="1">9.40880159189</column></row><row id="2"><column id="0">4.63218581886</column><column id="1">9.35624619717</column></row><row id="3"><column id="0">6.20356845026</column><column id="1">9.29209654791</column></row><row id="4"><column id="0">7.01460464711</column><column id="1">9.23010110898</column></row><row id="5"><column id="0">8.28184870469</column><column id="1">9.168186961</column></row><row id="6"><column id="0">9.39702347536</column><column id="1">9.1030895331</column></row><row id="7"><column id="0">10.3094391968</column><column id="1">9.04341689086</column></row><row id="8"><column id="0">11.0815042323</column><column id="1">8.99974505318</column></row><row id="9"><column id="0">12.184960402</column><column id="1">8.93644439336</column></row><row id="10"><column id="0">13.2494454104</column><column id="1">8.87450028914</column></row><row id="11"><column id="0">14.4153099434</column><column id="1">8.81218800023</column></row><row id="12"><column id="0">15.7332437633</column><column id="1">8.74874146496</column></row><row id="13"><column id="0">17.1525571077</column><column id="1">8.68565123744</column></row><row id="14"><column id="0">18.7239397391</column><column id="1">8.62316435773</column></row><row id="15"><column id="0">20.700840469</column><column id="1">8.55462499686</column></row><row id="16"><column id="0">21.5625664281</column><column id="1">8.53542000855</column></row><row id="17"><column id="0">23.6408466825</column><column id="1">8.48162941359</column></row><row id="18"><column id="0">25.9218859862</column><column id="1">8.44074191034</column></row><row id="19"><column id="0">28.1522355275</column><column id="1">8.40591104518</column></row><row id="20"><column id="0">30.4332748312</column><column id="1">8.37737376277</column></row><row id="21"><column id="0">32.6636243725</column><column id="1">8.3535961582</column></row><row id="22"><column id="0">34.8939739138</column><column id="1">8.33098249231</column></row><row id="23"><column id="0">37.5298415536</column><column id="1">8.30803627251</column></row><row id="24"><column id="0">39.8108808573</column><column id="1">8.28731400699</column></row><row id="25"><column id="0">42.0412303986</column><column id="1">8.26729841853</column></row><row id="26"><column id="0">44.2715799399</column><column id="1">8.24934050738</column></row><row id="27"><column id="0">46.5526192436</column><column id="1">8.23071748841</column></row><row id="28"><column id="0">48.7829687849</column><column id="1">8.21292585422</column></row><row id="29"><column id="0">51.0133183263</column><column id="1">8.19739083585</column></row><row id="30"><column id="0">53.2436678676</column><column id="1">8.18133323276</column></row><row id="31"><column id="0">55.5753969335</column><column id="1">8.16404042944</column></row><row id="32"><column id="0">57.7550567126</column><column id="1">8.14963668821</column></row><row id="33"><column id="0">60.0360960162</column><column id="1">8.13610590099</column></row><row id="34"><column id="0">62.2664455576</column><column id="1">8.1234688524</column></row><row id="35"><column id="0">64.4967950989</column><column id="1">8.11083180382</column></row><row id="36"><column id="0">66.7778344025</column><column id="1">8.10081361728</column></row><row id="37"><column id="0">69.0081839439</column><column id="1">8.09015110754</column></row><row id="38"><column id="0">71.2385334852</column><column id="1">8.08192039826</column></row><row id="39"><column id="0">73.4688830266</column><column id="1">8.07443793528</column></row><row id="40"><column id="0">75.8006120925</column><column id="1">8.06807784175</column></row><row id="41"><column id="0">78.0309616338</column><column id="1">8.06227893294</column></row><row id="42"><column id="0">80.2106214129</column><column id="1">8.05629296256</column></row><row id="43"><column id="0">82.4916607165</column><column id="1">8.05348703895</column></row><row id="44"><column id="0">84.7220102579</column><column id="1">8.05030699218</column></row><row id="45"><column id="0">87.0030495615</column><column id="1">8.0476465609</column></row><row id="46"><column id="0">89.2840888651</column><column id="1">8.04581751439</column></row><row id="47"><column id="0">91.4637486442</column><column id="1">8.04581751439</column></row><row id="48"><column id="0">93.7447879478</column><column id="1">8.04581751439</column></row><row id="49"><column id="0">95.9751374892</column><column id="1">8.04581751439</column></row><row id="50"><column id="0">98.2561767928</column><column id="1">8.04581751439</column></row></rows></data></data></DynamicPropertyProfile></DynamicProperties><DynamicProperties><MeasurementMode>torsion</MeasurementMode><MeasurementMethod>DMA</MeasurementMethod><DMA_mode><TemperatureSweep><condition><frequency><value>1</value><unit>Hz</unit></frequency></condition></TemperatureSweep></DMA_mode><DynamicPropertyProfile><data><AxisLabel><xName>Temperature</xName><xUnit>Celsius</xUnit><yName>Loss tangent</yName></AxisLabel><data><headers><column id="0">Temperature (Celsius)</column><column id="1">Tan delta</column></headers><rows><row id="0"><column id="0">0.559678395788</column><column id="1">0.169152875058</column></row><row id="1"><column id="0">3.23780890125</column><column id="1">0.166365339932</column></row><row id="2"><column id="0">4.64278669233</column><column id="1">0.17016767425</column></row><row id="3"><column id="0">5.31925748063</column><column id="1">0.184656293252</column></row><row id="4"><column id="0">5.94369205444</column><column id="1">0.193126703854</column></row><row id="5"><column id="0">6.56812662826</column><column id="1">0.202431321562</column></row><row id="6"><column id="0">7.16480855435</column><column id="1">0.211299584784</column></row><row id="7"><column id="0">7.67823253726</column><column id="1">0.219372142767</column></row><row id="8"><column id="0">8.23328549176</column><column id="1">0.227970892925</column></row><row id="9"><column id="0">8.85772006557</column><column id="1">0.236248794195</column></row><row id="10"><column id="0">9.62091787801</column><column id="1">0.244719204798</column></row><row id="11"><column id="0">10.6616421677</column><column id="1">0.256355324414</column></row><row id="12"><column id="0">11.841129696</column><column id="1">0.267349746257</column></row><row id="13"><column id="0">13.4369069402</column><column id="1">0.275161347146</column></row><row id="14"><column id="0">16.281553332</column><column id="1">0.286686239148</column></row><row id="15"><column id="0">17.8773305762</column><column id="1">0.290261412454</column></row><row id="16"><column id="0">20.5138321101</column><column id="1">0.284861748996</column></row><row id="17"><column id="0">21.9014644963</column><column id="1">0.275619062455</column></row><row id="18"><column id="0">22.8728071667</column><column id="1">0.262921420483</column></row><row id="19"><column id="0">23.4972417405</column><column id="1">0.252483747851</column></row><row id="20"><column id="0">24.260439553</column><column id="1">0.244154510758</column></row><row id="21"><column id="0">25.2317822233</column><column id="1">0.235581428512</column></row><row id="22"><column id="0">26.4112697517</column><column id="1">0.225921738036</column></row><row id="23"><column id="0">28.1160752548</column><column id="1">0.214982660146</column></row><row id="24"><column id="0">29.8340963044</column><column id="1">0.206515778815</column></row><row id="25"><column id="0">31.0598382456</column><column id="1">0.202367151785</column></row><row id="26"><column id="0">32.5168522512</column><column id="1">0.191446576114</column></row><row id="27"><column id="0">33.7657213988</column><column id="1">0.182233120233</column></row><row id="28"><column id="0">35.361498643</column><column id="1">0.176043283144</column></row><row id="29"><column id="0">36.5508978312</column><column id="1">0.167577528852</column></row><row id="30"><column id="0">37.6510920803</column><column id="1">0.159031162186</column></row><row id="31"><column id="0">39.3162509438</column><column id="1">0.150517971732</column></row><row id="32"><column id="0">41.3976995232</column><column id="1">0.143074277566</column></row><row id="33"><column id="0">43.6872929605</column><column id="1">0.138762068532</column></row><row id="34"><column id="0">45.9075047785</column><column id="1">0.13675997148</column></row><row id="35"><column id="0">48.1277165965</column><column id="1">0.135527911756</column></row><row id="36"><column id="0">51.2498894656</column><column id="1">0.135373904291</column></row><row id="37"><column id="0">53.4701012836</column><column id="1">0.135004928071</column></row><row id="38"><column id="0">55.6209314822</column><column id="1">0.13395361322</column></row><row id="39"><column id="0">57.9799065389</column><column id="1">0.134347187854</column></row><row id="40"><column id="0">59.5063021638</column><column id="1">0.131883068406</column></row><row id="41"><column id="0">62.7209838586</column><column id="1">0.130668120622</column></row><row id="42"><column id="0">64.5711603736</column><column id="1">0.130368661662</column></row><row id="43"><column id="0">66.8607538109</column><column id="1">0.129983642998</column></row><row id="44"><column id="0">69.0809656289</column><column id="1">0.129983642998</column></row><row id="45"><column id="0">71.3705590662</column><column id="1">0.129940863146</column></row><row id="46"><column id="0">73.5213892649</column><column id="1">0.130240322107</column></row><row id="47"><column id="0">75.8803643215</column><column id="1">0.129726963889</column></row><row id="48"><column id="0">78.3549754103</column><column id="1">0.129427504928</column></row><row id="49"><column id="0">80.3207879575</column><column id="1">0.12921360567</column></row><row id="50"><column id="0">82.8416534592</column><column id="1">0.129042486264</column></row><row id="51"><column id="0">84.9824041535</column><column id="1">0.129566367869</column></row><row id="52"><column id="0">87.0508050308</column><column id="1">0.129555844483</column></row><row id="53"><column id="0">89.3403984682</column><column id="1">0.129778299711</column></row><row id="54"><column id="0">91.5606102862</column><column id="1">0.129829635532</column></row><row id="55"><column id="0">93.7808221042</column><column id="1">0.129726963889</column></row><row id="56"><column id="0">96.0704155415</column><column id="1">0.129726963889</column></row><row id="57"><column id="0">98.2906273595</column><column id="1">0.130154762404</column></row></rows></data></data></DynamicPropertyProfile></DynamicProperties></Viscoelastic><Thermal><GlassTransitionTemperature><value>17.24465558</value><unit>Celsius</unit></GlassTransitionTemperature></Thermal></PROPERTIES><MICROSTRUCTURE><Experimental_Sample_Info><SampleThickness><description>average film thickness</description><value>0.25</value><unit>mm</unit></SampleThickness></Experimental_Sample_Info></MICROSTRUCTURE></PolymerNanocomposite>
