Repository: nfinan/kgapp

File: materialsmine_production_export/files/0a27817a-4c9d-11ec-9aa5-005056a1ee50/file
<?xml version="1.0" encoding="UTF-8"?><PolymerNanocomposite><ID>L293_S8_Zhu_2007</ID><Control_ID>L293_S1_Zhu_2007</Control_ID><SchemaVersion>PNC_schema_041220</SchemaVersion><DatasetID>5e9719adc9db0157d0737ed1</DatasetID><SchemaID>5e96dbe7c49dc53363c20305</SchemaID><DATA_SOURCE><Citation><CommonFields><CitationType>research article</CitationType><Publication>Journal of Applied Polymer Science</Publication><Title>PMMA-grafted-silica/PVC nanocomposites: Mechanical performance and barrier properties</Title><Author>Zhu, Aiping</Author><Author>Cai, Aiyun</Author><Author>Zhang, Jie</Author><Author>Jia, Huawei</Author><Author>Wang, Jingqing</Author><Keyword>PVC nanocomposites</Keyword><Keyword>graft polymerization</Keyword><Keyword>nanosilica</Keyword><Keyword>mechanical properties</Keyword><Keyword>permeability barrier properties</Keyword><Publisher>Wiley Blackwell (John Wiley &amp; Sons)</Publisher><PublicationYear>2008</PublicationYear><DOI>10.1002/app.27863</DOI><Volume>108</Volume><URL>http://doi.wiley.com/10.1002/app.27863</URL><Language>English</Language><Location>Department of Polymer Science and Technology, College of Chemistry and Chemical Engineering, Yangzhou University, Yangzhou 225002, People's Republic of China</Location><DateOfCitation>2019-05-08</DateOfCitation></CommonFields><CitationType><Journal><ISSN>10974628</ISSN><Issue>4</Issue></Journal></CitationType></Citation></DATA_SOURCE><MATERIALS><Matrix><MatrixComponent><ChemicalName>Poly(vinyl chloride)</ChemicalName><StdChemicalName>Poly(vinyl chloride)</StdChemicalName><uSMILES>C(C(Cl)[*])[*]</uSMILES><PubChemRef>6338</PubChemRef><Abbreviation>PVC</Abbreviation><PlasticType>thermoplastic</PlasticType><PolymerType>homopolymer</PolymerType><ManufacturerOrSourceName>Qilu Petrochemical Engineering Company</ManufacturerOrSourceName><Density><value>1.38</value><unit>g/cm^3</unit></Density></MatrixComponent></Matrix><Filler><FillerComponent><ChemicalName>silicon dioxide</ChemicalName><StdChemicalName>Silicon dioxide</StdChemicalName><PubChemRef>24261</PubChemRef><Abbreviation>SiO2</Abbreviation><ManufacturerOrSourceName>Shanghai Chemical</ManufacturerOrSourceName><Density><value>2.65</value><unit>g/cm^3</unit></Density><SphericalParticleDiameter><description>average diameter</description><value>25</value><unit>nanometers</unit></SphericalParticleDiameter><FillerComponentInComposite><mass>0.03</mass><volume>0.01585053026532409</volume></FillerComponentInComposite><ParticleSurfaceTreatment><ChemicalName>poly(methyl methacrylate)</ChemicalName><Abbreviation>PMMA</Abbreviation><SurfaceChemistryProcessing><ChooseParameter><Mixing><Description>An excess of 3-(Trimethoxysilyl)-propyl methacrylate (MPS) was added to a suspension of nanosilica in toluene solution.</Description><MixingMethod>ultra-sonication</MixingMethod><ChemicalUsed><description>3-(Trimethoxysilyl)-propyl methacrylate</description></ChemicalUsed><ChemicalUsed><description>nanosilica-toluene solution</description></ChemicalUsed><Time><value>30</value><unit>minutes</unit></Time></Mixing></ChooseParameter><ChooseParameter><Mixing><Description>After ultrasonic agitation for 30 min, the suspension was refluxed for 10 h under the protection of dry nitrogen flow.</Description><ChemicalUsed><description>nanoparticle suspension</description></ChemicalUsed><Time><value>10</value><unit>hours</unit></Time></Mixing></ChooseParameter><ChooseParameter><Mixing><Description>The nanosilica was filtrated and extracted with ethanol for 24 h to remove the excess MPS absorbed on the particles.</Description><ChemicalUsed><description>nanosilica</description></ChemicalUsed><ChemicalUsed><description>ethanol</description></ChemicalUsed><Time><value>24</value><unit>hours</unit></Time></Mixing></ChooseParameter><ChooseParameter><Drying-Evaporation><Temperature><value>50</value><unit>Celsius</unit></Temperature><Time><value>24</value><unit>hours</unit></Time></Drying-Evaporation></ChooseParameter><ChooseParameter><Mixing><Description>1 g of the functionalized nanosilica was dispersed in the aqueous solution, in which 2 g of isopropanol, 0.03 g SDS, 0.015 g of OP-10, and 95 mL of water were added.</Description><MixingMethod>ultra-sonication</MixingMethod><ChemicalUsed><description>functionalized nanosilica</description></ChemicalUsed><ChemicalUsed><description>isopropanol</description></ChemicalUsed><ChemicalUsed><description>SDS</description></ChemicalUsed><ChemicalUsed><description>OP-10</description></ChemicalUsed><ChemicalUsed><description>water</description></ChemicalUsed><Time><value>30</value><unit>minutes</unit></Time></Mixing></ChooseParameter><ChooseParameter><Mixing><Description>The suspension was poured into a 250-mL jacketed glass reactor equipped with reflux condenser, thermocouple, stainless-steel stirrer, nitrogen inlet, and heated under constant stirring (130 rpm) with protection of nitrogen flow.</Description><Mixer>250-mL jacketed glass reactor equipped with reflux condenser, thermocouple, stainless-steel stirrer, and nitrogen inlet</Mixer><MixingMethod>stirring</MixingMethod><ChemicalUsed><description>suspension</description></ChemicalUsed><RPM><value>130</value><unit>rpm</unit></RPM><Temperature><value>75</value><unit>Celsius</unit></Temperature></Mixing></ChooseParameter><ChooseParameter><Additive><Description>Once the reaction temperature was reached (75°C), the aqueous solution of initiator (0.01 g of K2S2O8 solution) was added slowly drop by drop.</Description><Additive>K2S2O8 solution</Additive><Amount><value>0.01</value><unit>g</unit></Amount></Additive></ChooseParameter><ChooseParameter><Additive><Description>After 10 min, a continuous dosage of MMA was added under monomer-starved conditions.</Description><Additive>MMA</Additive></Additive></ChooseParameter><ChooseParameter><Heating><Description>After 3 h, when initiator and monomer have been added into the reactor, another 0.5 h reaction at 80°C was required to improve the monomer conversion.</Description><Temperature><value>80</value><unit>Celsius</unit></Temperature><Time><value>0.5</value><unit>hours</unit></Time></Heating></ChooseParameter><ChooseParameter><Centrifugation>Used</Centrifugation></ChooseParameter><ChooseParameter><Drying-Evaporation><Description>The obtained PMMA-grafted-SiO2 particles were dried at 45°C under vacuum after emulsion centrifugation and washing process.</Description><Temperature><value>45</value><unit>Celsius</unit></Temperature><AmbientCondition>vacuum</AmbientCondition></Drying-Evaporation></ChooseParameter><ChooseParameter><Mixing><Description>The polymerization products were extracted with acetone for 24 h in a Soxhlet apparatus to remove the ungrafted polymer.</Description><ChemicalUsed><description>polymerization products</description></ChemicalUsed><ChemicalUsed><description>acetone</description></ChemicalUsed><Time><value>24</value><unit>hours</unit></Time></Mixing></ChooseParameter><ChooseParameter><Drying-Evaporation><Description>The products were dried to a constant weight under vacuum.</Description><AmbientCondition>vacuum</AmbientCondition></Drying-Evaporation></ChooseParameter></SurfaceChemistryProcessing></ParticleSurfaceTreatment></FillerComponent><FillerProcessing><ChooseParameter><Drying-Evaporation><Description>The particles were dried at 120°C under vacuum for 24 h to eliminate the physically absorbed and weakly chemically absorbed species.</Description><Temperature><value>120</value><unit>Celsius</unit></Temperature><Time><value>24</value><unit>hours</unit></Time><AmbientCondition>vacuum</AmbientCondition></Drying-Evaporation></ChooseParameter></FillerProcessing><FillerComposition><Fraction><mass><value>0.03</value><source>reported</source></mass><volume><value>0.01585053026532409</value><source>computed by NanoMine</source></volume></Fraction></FillerComposition></Filler></MATERIALS><PROCESSING><MeltMixing><ChooseParameter><Mixing><Description>The PVC composites were formulated with 300 g PVC resin, 12 g organic tin stabilizer, 6 g processing additive ACR401, 4.8 g calcium stearate lubricant, 1.0 g stearate acid, and 0.5 g external lubricant oxidized polyethylene (OPE). The formulations were mixed in the high-speed rotating mixer for 20 min to give the PVC compound.</Description><MixingMethod>high shear mixing</MixingMethod><ChemicalUsed><description>PVC resin</description></ChemicalUsed><ChemicalUsed><description>tin stabilizer</description></ChemicalUsed><ChemicalUsed><description>ACR401</description></ChemicalUsed><ChemicalUsed><description>calcium stearate lubricant</description></ChemicalUsed><ChemicalUsed><description>stearate acid</description></ChemicalUsed><ChemicalUsed><description>lubricant oxidized polyethylene</description></ChemicalUsed><Time><value>20</value><unit>minutes</unit></Time></Mixing></ChooseParameter><ChooseParameter><Drying-Evaporation><Description>Nanoparticles were dried at 80°C for 24 h in a vacuum oven.</Description><Temperature><value>80</value><unit>Celsius</unit></Temperature><Time><value>24</value><unit>hours</unit></Time><AmbientCondition>vacuum</AmbientCondition></Drying-Evaporation></ChooseParameter><ChooseParameter><Mixing><Mixer>two-roll mixer</Mixer><MixingMethod>roll milling</MixingMethod><ChemicalUsed><description>PVC compound</description></ChemicalUsed><ChemicalUsed><description>nanocomposites</description></ChemicalUsed><Time><value>10</value><unit>minutes</unit></Time><Temperature><value>170</value><unit>Celsius</unit></Temperature></Mixing></ChooseParameter><ChooseParameter><Molding><MoldingMode>hot-pressing</MoldingMode><MoldingInfo><Description>The composites thus prepared were molded into sheets by compression molding.</Description><Temperature><value>180</value><unit>Celsius</unit></Temperature><Time><value>10</value><unit>minutes</unit></Time><Pressure><value>20</value><unit>MPa</unit></Pressure></MoldingInfo></Molding></ChooseParameter><ChooseParameter><Cooling><Description>Following compression molding, the samples were cooled to room temperature at 10 MPa.</Description><Temperature><value>20</value><unit>Celsius</unit></Temperature><Pressure><value>10</value><unit>MPa</unit></Pressure></Cooling></ChooseParameter></MeltMixing></PROCESSING><CHARACTERIZATION><Scanning_Electron_Microscopy><EquipmentUsed>JEOL, Japan JSM-6360LV</EquipmentUsed><Description>Scanning electron microscopy (SEM) (JEOL, Japan JSM-6360LV) was employed to study the fracture surface of all tested samples. The SEM samples were prepared in liquid nitrogen for 30 min, and then broken into two pieces.</Description></Scanning_Electron_Microscopy><Dynamic_Mechanical_Analysis><Equipment>DMA 242C (NETZSCH)</Equipment></Dynamic_Mechanical_Analysis><Fourier_Transform_Infrared_Spectroscopy><Description>Fourier transform infrared (FTIR) spectroscopy was applied to characterize the changes in the chemical structure of silica before and after graft polymerization. Thin sample specimens were pressed with KBr power.</Description></Fourier_Transform_Infrared_Spectroscopy></CHARACTERIZATION><PROPERTIES><Mechanical><Tensile><TensileStressAtBreak><value>54.19512195</value><unit>MPa</unit><uncertainty><type>absolute</type><value>0.487804878</value></uncertainty></TensileStressAtBreak></Tensile><Impact><Notch>Used</Notch><IZOD_ImpactEnergy><value>8.004533679</value><unit>kJ/m^2</unit><uncertainty><type>absolute</type><value>0.384715026</value></uncertainty></IZOD_ImpactEnergy></Impact></Mechanical><Viscoelastic><DynamicProperties><MeasurementMethod>DMA</MeasurementMethod><DMA_mode><TemperatureSweep><condition><frequency><value>1</value><unit>Hz</unit></frequency></condition></TemperatureSweep></DMA_mode><DynamicPropertyProfile><data><AxisLabel><xName>Temperature</xName><xUnit>Celsius</xUnit><yName>Storage modulus</yName><yUnit>Pa</yUnit></AxisLabel><data><headers><column id="0">Temperature (Celsius)</column><column id="1">Storage modulus (MPa)</column></headers><rows><row id="0"><column id="0">28.4592526219</column><column id="1">3860.93452003</column></row><row id="1"><column id="0">29.9558375774</column><column id="1">3855.23694183</column></row><row id="2"><column id="0">31.4524225329</column><column id="1">3844.8326686</column></row><row id="3"><column id="0">33.0222668918</column><column id="1">3837.83932011</column></row><row id="4"><column id="0">34.4455924439</column><column id="1">3816.34477762</column></row><row id="5"><column id="0">35.981049736</column><column id="1">3813.58446023</column></row><row id="6"><column id="0">37.5663122091</column><column id="1">3801.35147674</column></row><row id="7"><column id="0">38.7021132914</column><column id="1">3789.54669632</column></row><row id="8"><column id="0">40.1598259104</column><column id="1">3757.88267091</column></row><row id="9"><column id="0">41.656410866</column><column id="1">3748.96472243</column></row><row id="10"><column id="0">43.1006676762</column><column id="1">3734.92085912</column></row><row id="11"><column id="0">44.649580777</column><column id="1">3710.32027901</column></row><row id="12"><column id="0">46.1461657325</column><column id="1">3690.75033651</column></row><row id="13"><column id="0">47.642750688</column><column id="1">3669.44634847</column></row><row id="14"><column id="0">49.1393356436</column><column id="1">3648.88552281</column></row><row id="15"><column id="0">50.6359205991</column><column id="1">3623.37028132</column></row><row id="16"><column id="0">52.1952993289</column><column id="1">3595.76982965</column></row><row id="17"><column id="0">53.6290905101</column><column id="1">3564.33407081</column></row><row id="18"><column id="0">55.0143592293</column><column id="1">3532.95219255</column></row><row id="19"><column id="0">56.3161407712</column><column id="1">3492.93496308</column></row><row id="20"><column id="0">57.8467390211</column><column id="1">3456.90190967</column></row><row id="21"><column id="0">59.3433239766</column><column id="1">3414.0462128</column></row><row id="22"><column id="0">60.8982174369</column><column id="1">3377.79050558</column></row><row id="23"><column id="0">62.3364938877</column><column id="1">3320.16003296</column></row><row id="24"><column id="0">63.6289990765</column><column id="1">3265.63049381</column></row><row id="25"><column id="0">64.9215042654</column><column id="1">3210.17200169</column></row><row id="26"><column id="0">66.4180892209</column><column id="1">3159.38923951</column></row><row id="27"><column id="0">67.7203124939</column><column id="1">3123.78822295</column></row><row id="28"><column id="0">69.4740529063</column><column id="1">3082.1956299</column></row><row id="29"><column id="0">70.4996845541</column><column id="1">3026.85861624</column></row><row id="30"><column id="0">71.4774753358</column><column id="1">2968.95388131</column></row><row id="31"><column id="0">72.0929278733</column><column id="1">2915.42483355</column></row><row id="32"><column id="0">72.6765353985</column><column id="1">2874.2626089</column></row><row id="33"><column id="0">73.9636764836</column><column id="1">2745.63262622</column></row><row id="34"><column id="0">74.4827754361</column><column id="1">2691.88405868</column></row><row id="35"><column id="0">74.785359654</column><column id="1">2619.62775353</column></row><row id="36"><column id="0">74.9174112677</column><column id="1">2531.9234044</column></row><row id="37"><column id="0">74.957254798</column><column id="1">2480.17345783</column></row><row id="38"><column id="0">75.3446893849</column><column id="1">2429.34230574</column></row><row id="39"><column id="0">75.3994276257</column><column id="1">2365.72645232</column></row><row id="40"><column id="0">75.8476210036</column><column id="1">2310.20236746</column></row><row id="41"><column id="0">76.0985710337</column><column id="1">2194.28809266</column></row><row id="42"><column id="0">76.3229068566</column><column id="1">2041.80421534</column></row><row id="43"><column id="0">76.3290399403</column><column id="1">2110.46216353</column></row><row id="44"><column id="0">76.6901041429</column><column id="1">1981.06990775</column></row><row id="45"><column id="0">76.9095447522</column><column id="1">1910.87645214</column></row><row id="46"><column id="0">77.1209392058</column><column id="1">1838.17439544</column></row><row id="47"><column id="0">77.415721091</column><column id="1">1794.28253311</column></row><row id="48"><column id="0">77.4570490724</column><column id="1">1727.74885729</column></row><row id="49"><column id="0">77.5744497984</column><column id="1">1674.51542871</column></row><row id="50"><column id="0">77.5744497984</column><column id="1">1612.96123569</column></row><row id="51"><column id="0">77.9977263515</column><column id="1">1538.97185217</column></row><row id="52"><column id="0">78.1186625095</column><column id="1">1493.50230775</column></row><row id="53"><column id="0">78.3059184961</column><column id="1">1443.41133727</column></row><row id="54"><column id="0">78.5631028902</column><column id="1">1394.80798531</column></row><row id="55"><column id="0">78.7565032139</column><column id="1">1342.13482049</column></row><row id="56"><column id="0">78.9894028472</column><column id="1">1285.90166816</column></row><row id="57"><column id="0">79.3975623806</column><column id="1">1196.79649959</column></row><row id="58"><column id="0">79.8873538206</column><column id="1">1135.75809665</column></row><row id="59"><column id="0">80.227486765</column><column id="1">1075.53717232</column></row><row id="60"><column id="0">80.9077526539</column><column id="1">1002.96648184</column></row><row id="61"><column id="0">81.6560451316</column><column id="1">949.29511829</column></row><row id="62"><column id="0">82.6310929057</column><column id="1">891.422822987</column></row><row id="63"><column id="0">84.0823268019</column><column id="1">841.238719381</column></row><row id="64"><column id="0">85.6582761111</column><column id="1">794.914931437</column></row><row id="65"><column id="0">86.978125321</column><column id="1">784.384265094</column></row><row id="66"><column id="0">88.0335378398</column><column id="1">741.676636911</column></row><row id="67"><column id="0">89.2944592552</column><column id="1">709.987986873</column></row><row id="68"><column id="0">89.8343528178</column><column id="1">675.288398752</column></row><row id="69"><column id="0">91.3158207536</column><column id="1">666.401513672</column></row><row id="70"><column id="0">92.8124057091</column><column id="1">641.802839111</column></row><row id="71"><column id="0">94.3089906646</column><column id="1">628.850580603</column></row><row id="72"><column id="0">95.8055756201</column><column id="1">623.471500566</column></row><row id="73"><column id="0">97.3021605757</column><column id="1">624.660560364</column></row><row id="74"><column id="0">98.7987455312</column><column id="1">624.833964918</column></row><row id="75"><column id="0">100.295330487</column><column id="1">624.833964918</column></row><row id="76"><column id="0">101.791915442</column><column id="1">617.45542421</column></row><row id="77"><column id="0">103.288500398</column><column id="1">617.77392237</column></row><row id="78"><column id="0">104.785085353</column><column id="1">612.253287596</column></row><row id="79"><column id="0">106.281670309</column><column id="1">622.976058984</column></row><row id="80"><column id="0">107.778255264</column><column id="1">631.646286674</column></row><row id="81"><column id="0">109.27484022</column><column id="1">631.646286674</column></row><row id="82"><column id="0">110.771425175</column><column id="1">631.646286674</column></row><row id="83"><column id="0">112.268010131</column><column id="1">631.646286674</column></row><row id="84"><column id="0">113.764595086</column><column id="1">614.305831294</column></row><row id="85"><column id="0">115.261180042</column><column id="1">631.646286674</column></row><row id="86"><column id="0">116.757764997</column><column id="1">631.646286674</column></row><row id="87"><column id="0">118.254349953</column><column id="1">631.646286674</column></row><row id="88"><column id="0">119.750934908</column><column id="1">631.646286674</column></row><row id="89"><column id="0">121.247519864</column><column id="1">626.44415006</column></row><row id="90"><column id="0">122.744104819</column><column id="1">612.571785756</column></row><row id="91"><column id="0">124.240689775</column><column id="1">623.471500566</column></row><row id="92"><column id="0">125.864824585</column><column id="1">616.099595237</column></row><row id="93"><column id="0">127.172635756</column><column id="1">618.968880282</column></row><row id="94"><column id="0">128.67602337</column><column id="1">614.388404891</column></row><row id="95"><column id="0">130.227029597</column><column id="1">616.048724003</column></row><row id="96"><column id="0">131.24742843</column><column id="1">623.471500566</column></row></rows></data></data></DynamicPropertyProfile></DynamicProperties><DynamicProperties><MeasurementMethod>DMA</MeasurementMethod><DMA_mode><TemperatureSweep><condition><frequency><value>1</value><unit>Hz</unit></frequency></condition></TemperatureSweep></DMA_mode><DynamicPropertyProfile><data><AxisLabel><xName>Temperature</xName><xUnit>Celsius</xUnit><yName>Tan delta</yName></AxisLabel><data><headers><column id="0">Temperature (Celsius)</column><column id="1">Tan delta</column></headers><rows><row id="0"><column id="0">27.8493723849</column><column id="1">0.0996447784135</column></row><row id="1"><column id="0">35.8828451883</column><column id="1">0.0995423106481</column></row><row id="2"><column id="0">42.309623431</column><column id="1">0.0994603364358</column></row><row id="3"><column id="0">50.3430962343</column><column id="1">0.0993578686705</column></row><row id="4"><column id="0">59.9832635983</column><column id="1">0.109438988985</column></row><row id="5"><column id="0">69.7573221757</column><column id="1">0.120028605584</column></row><row id="6"><column id="0">73.3723849372</column><column id="1">0.133758005294</column></row><row id="7"><column id="0">76.1841004184</column><column id="1">0.162293570148</column></row><row id="8"><column id="0">78.9958158996</column><column id="1">0.173482196226</column></row><row id="9"><column id="0">80.4686192469</column><column id="1">0.188769532918</column></row><row id="10"><column id="0">81.1380753138</column><column id="1">0.215291606182</column></row><row id="11"><column id="0">82.2092050209</column><column id="1">0.243849372385</column></row><row id="12"><column id="0">84.6192468619</column><column id="1">0.298920672872</column></row><row id="13"><column id="0">85.9581589958</column><column id="1">0.354005635727</column></row><row id="14"><column id="0">87.1631799163</column><column id="1">0.400929041072</column></row><row id="15"><column id="0">88.769874477</column><column id="1">0.409071812826</column></row><row id="16"><column id="0">89.5732217573</column><column id="1">0.388653402784</column></row><row id="17"><column id="0">90.9121338912</column><column id="1">0.358024079925</column></row><row id="18"><column id="0">91.7154811715</column><column id="1">0.321279139271</column></row><row id="19"><column id="0">93.0543933054</column><column id="1">0.288609000085</column></row><row id="20"><column id="0">94.3933054393</column><column id="1">0.2559388609</column></row><row id="21"><column id="0">95.0627615063</column><column id="1">0.231440526001</column></row><row id="22"><column id="0">96.9372384937</column><column id="1">0.200804371958</column></row><row id="23"><column id="0">99.4811715481</column><column id="1">0.172200495261</column></row><row id="24"><column id="0">101.221757322</column><column id="1">0.15279053881</column></row><row id="25"><column id="0">103.49790795</column><column id="1">0.137965587909</column></row><row id="26"><column id="0">108.184100418</column><column id="1">0.125150713005</column></row><row id="27"><column id="0">113.539748954</column><column id="1">0.121000768508</column></row><row id="28"><column id="0">117.824267782</column><column id="1">0.110742037401</column></row><row id="29"><column id="0">124.786610879</column><column id="1">0.104530783025</column></row></rows></data></data></DynamicPropertyProfile></DynamicProperties></Viscoelastic></PROPERTIES><MICROSTRUCTURE><ImageFile><File>http://localhost/nmr/blob?id=5b5b67b5e74a1d4cdbaeeccf</File><MicroscopyType>SEM</MicroscopyType></ImageFile><Experimental_Sample_Info><SampleThickness><description>film thickness</description><value>500</value><unit>microns</unit><uncertainty><type>absolute</type><value>50</value></uncertainty></SampleThickness></Experimental_Sample_Info></MICROSTRUCTURE></PolymerNanocomposite>

File: materialsmine_production_export/files/0a595c96-eb2b-11eb-9f8e-005056a1dd7b/file
<?xml version="1.0" encoding="UTF-8"?><PolymerNanocomposite><ID>L263_S6_Marra_2016</ID><Control_ID>L263_S5_Marra_2016</Control_ID><SchemaVersion>PNC_schema_041220</SchemaVersion><DatasetID>5e9716e5c9db0157d0737eb4</DatasetID><SchemaID>5e96dbe7c49dc53363c20305</SchemaID><DATA_SOURCE><Citation><CommonFields><CitationType>research article</CitationType><Publication>Polymers</Publication><Title>Electromagnetic and Dynamic Mechanical Properties of Epoxy and Vinylester-Based Composites Filled with Graphene Nanoplatelets</Title><Author>Marra, Fabrizio</Author><Author>D’Aloia, Alessandro</Author><Author>Tamburrano, Alessio</Author><Author>Ochando, Isabel</Author><Author>De Bellis, Giovanni</Author><Author>Ellis, Gary</Author><Author>Sarto, Maria</Author><Keyword>polymer composites</Keyword><Keyword>graphene nanoplatelets</Keyword><Keyword>radar absorbing materials</Keyword><Keyword>electromagnetic properties</Keyword><Keyword>DC electrical conductivity</Keyword><Keyword>percolation threshold</Keyword><Keyword>mechanical properties</Keyword><Keyword>effective dielectric permittivity</Keyword><Keyword>DMTA</Keyword><Publisher>Molecular Diversity Preservation International</Publisher><PublicationYear>2016</PublicationYear><DOI>10.3390/polym8080272</DOI><Volume>8</Volume><URL>http://www.mdpi.com/2073-4360/8/8/272</URL><Language>English</Language><Location>Department of Astronautics, Electrical and Energy Engineering, Sapienza University of Rome, 00184 Rome, Italy</Location><DateOfCitation>2019-05-08</DateOfCitation></CommonFields><CitationType><Journal><ISSN>2073-4360</ISSN><Issue>8</Issue></Journal></CitationType></Citation></DATA_SOURCE><MATERIALS><Matrix><MatrixComponent><ChemicalName>epoxy-based vinyl ester resins</ChemicalName><StdChemicalName>Bisphenol-A-epoxy vinyl ester resin</StdChemicalName><uSMILES>C(C(O)COC1=CC=C(C=C1)C(C)(C)C2=CC=C(O[*])C=C2)[*]</uSMILES><ManufacturerOrSourceName>Reichhold (Durham, NC, USA)</ManufacturerOrSourceName><TradeName>DION 9102</TradeName><Density><value>1.18</value><unit>g/cm^3</unit></Density><Viscosity><description>in the range of 2300-2900 mPa*s</description></Viscosity></MatrixComponent></Matrix><Filler><FillerComponent><ChemicalName>graphene nanoplatelets</ChemicalName><StdChemicalName>Graphene</StdChemicalName><Abbreviation>GNPs</Abbreviation><Density><description>inserted from ChemProps, NanoMine</description><value>2.267</value><unit>g/cm3</unit></Density><FillerComponentInComposite><mass>0.005</mass><volume>0.002608812923793921</volume></FillerComponentInComposite></FillerComponent><FillerComposition><Fraction><mass><value>0.005</value><source>reported</source></mass><volume><value>0.002608812923793921</value><source>computed by NanoMine</source></volume></Fraction></FillerComposition></Filler></MATERIALS><PROCESSING><MeltMixing><ChooseParameter><Mixing><MixingMethod>ultra-sonication</MixingMethod><ChemicalUsed><description>vinyl ester</description></ChemicalUsed><ChemicalUsed><description>GNP powders</description></ChemicalUsed><Time><value>4</value><unit>hours</unit></Time><Temperature><value>25</value><unit>Celsius</unit></Temperature></Mixing></ChooseParameter><ChooseParameter><Mixing><MixingMethod>mechanical mixing</MixingMethod><ChemicalUsed><description>vinyl ester</description></ChemicalUsed><ChemicalUsed><description>GNP powder</description></ChemicalUsed><ChemicalUsed><description>hardener</description></ChemicalUsed><Time><value>30</value><unit>minutes</unit></Time></Mixing></ChooseParameter><ChooseParameter><Heating><Description>The final mixture was poured into aluminum rectangular flanges and cured.</Description><Temperature><value>25</value><unit>Celsius</unit></Temperature><Time><value>1</value><unit>days</unit></Time></Heating></ChooseParameter><ChooseParameter><Heating><Temperature><value>70</value><unit>Celsius</unit></Temperature><Time><value>1</value><unit>days</unit></Time></Heating></ChooseParameter></MeltMixing></PROCESSING><CHARACTERIZATION><Scanning_Electron_Microscopy><EquipmentUsed>Zeiss Auriga FE-SEM (Carl Zeiss, Oberkochen, Germany)</EquipmentUsed></Scanning_Electron_Microscopy><Dynamic_Mechanical_Analysis><Equipment>Mettler DMA861e (Mettler-Toledo, Greifensee, Switzerland)</Equipment></Dynamic_Mechanical_Analysis><Raman_Spectroscopy><Equipment>Renishaw In-Via Reflex Raman System (Renishaw plc, Wotton-under-Edge, United Kingdom)</Equipment></Raman_Spectroscopy></CHARACTERIZATION><PROPERTIES><Viscoelastic><DynamicProperties><MeasurementMethod>DMA</MeasurementMethod><DMA_mode><TemperatureSweep><condition><frequency><value>5</value><unit>Hz</unit></frequency></condition></TemperatureSweep></DMA_mode><DynamicPropertyProfile><data><description>Storage Modulus</description><AxisLabel><xName>Temperature</xName><xUnit>Celsius</xUnit><yName>log M'</yName><yUnit>KPa</yUnit></AxisLabel><data><headers><column id="0">Temperature (Celsius)</column><column id="1">log M' (KPa)</column></headers><rows><row id="0"><column id="0">32.8502415459</column><column id="1">3.35044642857</column></row><row id="1"><column id="0">39.61352657</column><column id="1">3.35044642857</column></row><row id="2"><column id="0">45.7326892109</column><column id="1">3.32366071429</column></row><row id="3"><column id="0">51.2077294686</column><column id="1">3.33035714286</column></row><row id="4"><column id="0">57.3268921095</column><column id="1">3.32366071429</column></row><row id="5"><column id="0">63.768115942</column><column id="1">3.31696428571</column></row><row id="6"><column id="0">70.2093397746</column><column id="1">3.296875</column></row><row id="7"><column id="0">76.6505636071</column><column id="1">3.27678571429</column></row><row id="8"><column id="0">83.4138486312</column><column id="1">3.26339285714</column></row><row id="9"><column id="0">88.8888888889</column><column id="1">3.203125</column></row><row id="10"><column id="0">92.7536231884</column><column id="1">3.12276785714</column></row><row id="11"><column id="0">96.6183574879</column><column id="1">3.015625</column></row><row id="12"><column id="0">98.8727858293</column><column id="1">2.88839285714</column></row><row id="13"><column id="0">101.127214171</column><column id="1">2.78794642857</column></row><row id="14"><column id="0">102.737520129</column><column id="1">2.66741071429</column></row><row id="15"><column id="0">104.347826087</column><column id="1">2.55357142857</column></row><row id="16"><column id="0">105.636070853</column><column id="1">2.43303571429</column></row><row id="17"><column id="0">106.92431562</column><column id="1">2.3125</column></row><row id="18"><column id="0">108.85668277</column><column id="1">2.16517857143</column></row><row id="19"><column id="0">109.822866345</column><column id="1">2.03125</column></row><row id="20"><column id="0">111.433172303</column><column id="1">1.91741071429</column></row><row id="21"><column id="0">112.721417069</column><column id="1">1.78348214286</column></row><row id="22"><column id="0">114.331723027</column><column id="1">1.609375</column></row><row id="23"><column id="0">117.230273752</column><column id="1">1.48883928571</column></row><row id="24"><column id="0">120.128824477</column><column id="1">1.36830357143</column></row><row id="25"><column id="0">124.637681159</column><column id="1">1.25446428571</column></row><row id="26"><column id="0">130.434782609</column><column id="1">1.18080357143</column></row><row id="27"><column id="0">137.520128824</column><column id="1">1.12723214286</column></row><row id="28"><column id="0">144.927536232</column><column id="1">1.09375</column></row><row id="29"><column id="0">152.334943639</column><column id="1">1.10044642857</column></row><row id="30"><column id="0">159.420289855</column><column id="1">1.08705357143</column></row><row id="31"><column id="0">163.929146538</column><column id="1">1.10714285714</column></row><row id="32"><column id="0">172.946859903</column><column id="1">1.12053571429</column></row><row id="33"><column id="0">178.421900161</column><column id="1">1.13392857143</column></row><row id="34"><column id="0">184.21900161</column><column id="1">1.13392857143</column></row><row id="35"><column id="0">191.304347826</column><column id="1">1.13392857143</column></row><row id="36"><column id="0">197.101449275</column><column id="1">1.14732142857</column></row></rows></data></data></DynamicPropertyProfile><DynamicPropertyProfile><data><AxisLabel><xName>Temperature</xName><xUnit>Celsius</xUnit><yName>tan delta</yName></AxisLabel><data><headers><column id="0">Temperature (Celsius)</column><column id="1">tan delta</column></headers><rows><row id="0"><column id="0">31.2144821152</column><column id="1">0.0274128004602</column></row><row id="1"><column id="0">36.1211278763</column><column id="1">0.0261407691666</column></row><row id="2"><column id="0">41.0277736375</column><column id="1">0.0235743399789</column></row><row id="3"><column id="0">45.9344193986</column><column id="1">0.0227005849604</column></row><row id="4"><column id="0">50.8410651598</column><column id="1">0.0192380341537</column></row><row id="5"><column id="0">55.747710921</column><column id="1">0.0192604007542</column></row><row id="6"><column id="0">60.6543566821</column><column id="1">0.0187849220108</column></row><row id="7"><column id="0">65.5610024433</column><column id="1">0.0191059958177</column></row><row id="8"><column id="0">70.4676482044</column><column id="1">0.0217171582064</column></row><row id="9"><column id="0">75.3742939656</column><column id="1">0.023033922701</column></row><row id="10"><column id="0">80.2809397268</column><column id="1">0.0267403448463</column></row><row id="11"><column id="0">85.1875854879</column><column id="1">0.0324381483671</column></row><row id="12"><column id="0">89.940898569</column><column id="1">0.0655331342549</column></row><row id="13"><column id="0">93.4675502099</column><column id="1">0.157864464931</column></row><row id="14"><column id="0">95.9822061625</column><column id="1">0.206632124349</column></row><row id="15"><column id="0">97.4712368553</column><column id="1">0.261154163253</column></row><row id="16"><column id="0">98.374195971</column><column id="1">0.317638290309</column></row><row id="17"><column id="0">100.197151167</column><column id="1">0.370858513245</column></row><row id="18"><column id="0">101.325850062</column><column id="1">0.423855751506</column></row><row id="19"><column id="0">102.092513462</column><column id="1">0.47924493971</column></row><row id="20"><column id="0">103.127509052</column><column id="1">0.552005984932</column></row><row id="21"><column id="0">103.740839772</column><column id="1">0.605848976679</column></row><row id="22"><column id="0">104.354170492</column><column id="1">0.658990243561</column></row><row id="23"><column id="0">104.711946746</column><column id="1">0.721940713988</column></row><row id="24"><column id="0">105.619165103</column><column id="1">0.783166158256</column></row><row id="25"><column id="0">106.040829973</column><column id="1">0.845281772002</column></row><row id="26"><column id="0">106.654160693</column><column id="1">0.914567768271</column></row><row id="27"><column id="0">107.267491413</column><column id="1">0.983871465708</column></row><row id="28"><column id="0">108.000080884</column><column id="1">1.05364679293</column></row><row id="29"><column id="0">108.545263747</column><column id="1">1.12143368749</column></row><row id="30"><column id="0">109.260816254</column><column id="1">1.19452825174</column></row><row id="31"><column id="0">110.090229118</column><column id="1">1.25698768012</column></row><row id="32"><column id="0">112.245692425</column><column id="1">1.32580938784</column></row><row id="33"><column id="0">114.693174061</column><column id="1">1.21401521167</column></row><row id="34"><column id="0">114.780792735</column><column id="1">1.14459491049</column></row><row id="35"><column id="0">115.788407489</column><column id="1">1.08016197811</column></row><row id="36"><column id="0">116.467452215</column><column id="1">1.02873193017</column></row><row id="37"><column id="0">116.467452215</column><column id="1">0.969787041451</column></row><row id="38"><column id="0">117.745224549</column><column id="1">0.905334685912</column></row><row id="39"><column id="0">118.690776076</column><column id="1">0.829359672106</column></row><row id="40"><column id="0">118.767442416</column><column id="1">0.773798925439</column></row><row id="41"><column id="0">119.994103856</column><column id="1">0.703476103636</column></row><row id="42"><column id="0">120.914099936</column><column id="1">0.64609999233</column></row><row id="43"><column id="0">121.282098368</column><column id="1">0.581438699953</column></row><row id="44"><column id="0">122.600759417</column><column id="1">0.512646386215</column></row><row id="45"><column id="0">124.082975324</column><column id="1">0.44417854921</column></row><row id="46"><column id="0">125.590746677</column><column id="1">0.404489458728</column></row><row id="47"><column id="0">128.427401258</column><column id="1">0.296511955496</column></row><row id="48"><column id="0">131.524721395</column><column id="1">0.240226611392</column></row><row id="49"><column id="0">133.487379699</column><column id="1">0.191264645177</column></row><row id="50"><column id="0">136.40070062</column><column id="1">0.145838069493</column></row><row id="51"><column id="0">140.387350301</column><column id="1">0.0907904578777</column></row><row id="52"><column id="0">144.987330702</column><column id="1">0.0550951125855</column></row><row id="53"><column id="0">149.9377858</column><column id="1">0.0327421977086</column></row><row id="54"><column id="0">154.17335217</column><column id="1">0.0199927824081</column></row><row id="55"><column id="0">159.707267986</column><column id="1">0.0131440653627</column></row><row id="56"><column id="0">163.847250346</column><column id="1">0.00600952189689</column></row><row id="57"><column id="0">171.667217028</column><column id="1">0.00558777325675</column></row><row id="58"><column id="0">176.821554042</column><column id="1">0.00488628165842</column></row><row id="59"><column id="0">180.40717979</column><column id="1">0.00813862121715</column></row><row id="60"><column id="0">189.635019262</column><column id="1">0.00306928490101</column></row><row id="61"><column id="0">193.644901167</column><column id="1">0.00461136643203</column></row><row id="62"><column id="0">198.653768715</column><column id="1">0.00500669400176</column></row></rows></data></data></DynamicPropertyProfile></DynamicProperties><DynamicProperties><MeasurementMethod>DMA</MeasurementMethod><DMA_mode><TemperatureSweep><condition><frequency><value>30</value><unit>Hz</unit></frequency></condition></TemperatureSweep></DMA_mode><DynamicPropertyProfile><data><description>Storage Modulus</description><AxisLabel><xName>Temperature</xName><xUnit>Celsius</xUnit><yName>log M'</yName><yUnit>KPa</yUnit></AxisLabel><data><headers><column id="0">Temperature (Celsius)</column><column id="1">log M' (KPa)</column></headers><rows><row id="0"><column id="0">33.9222950508</column><column id="1">3.36363636364</column></row><row id="1"><column id="0">40.5067242058</column><column id="1">3.35064935065</column></row><row id="2"><column id="0">44.5819593155</column><column id="1">3.35064935065</column></row><row id="3"><column id="0">50.8529088466</column><column id="1">3.33766233766</column></row><row id="4"><column id="0">57.435980947</column><column id="1">3.33766233766</column></row><row id="5"><column id="0">63.7055734234</column><column id="1">3.33766233766</column></row><row id="6"><column id="0">70.2906811057</column><column id="1">3.31818181818</column></row><row id="7"><column id="0">74.9949110451</column><column id="1">3.2987012987</column></row><row id="8"><column id="0">80.9510238977</column><column id="1">3.2987012987</column></row><row id="9"><column id="0">85.6559323644</column><column id="1">3.27272727273</column></row><row id="10"><column id="0">90.990514188</column><column id="1">3.22077922078</column></row><row id="11"><column id="0">92.2491823746</column><column id="1">3.17532467532</column></row><row id="12"><column id="0">97.2784269023</column><column id="1">3.04545454545</column></row><row id="13"><column id="0">100.736202147</column><column id="1">2.95454545455</column></row><row id="14"><column id="0">104.194655919</column><column id="1">2.85714285714</column></row><row id="15"><column id="0">105.460109379</column><column id="1">2.74675324675</column></row><row id="16"><column id="0">108.295675067</column><column id="1">2.61038961039</column></row><row id="17"><column id="0">108.618654073</column><column id="1">2.51948051948</column></row><row id="18"><column id="0">110.201658321</column><column id="1">2.37012987013</column></row><row id="19"><column id="0">111.77923435</column><column id="1">2.27272727273</column></row><row id="20"><column id="0">113.675718221</column><column id="1">2.12337662338</column></row><row id="21"><column id="0">114.941850208</column><column id="1">2.00649350649</column></row><row id="22"><column id="0">116.836977025</column><column id="1">1.87012987013</column></row><row id="23"><column id="0">117.476828292</column><column id="1">1.74675324675</column></row><row id="24"><column id="0">120.627909186</column><column id="1">1.59090909091</column></row><row id="25"><column id="0">123.147959668</column><column id="1">1.47402597403</column></row><row id="26"><column id="0">127.240157961</column><column id="1">1.31168831169</column></row><row id="27"><column id="0">131.949137592</column><column id="1">1.24675324675</column></row><row id="28"><column id="0">137.287790579</column><column id="1">1.15584415584</column></row><row id="29"><column id="0">143.247296069</column><column id="1">1.12337662338</column></row><row id="30"><column id="0">147.951526008</column><column id="1">1.1038961039</column></row><row id="31"><column id="0">153.594837764</column><column id="1">1.0974025974</column></row><row id="32"><column id="0">160.177231337</column><column id="1">1.1038961039</column></row><row id="33"><column id="0">166.132665662</column><column id="1">1.11038961039</column></row><row id="34"><column id="0">173.34269701</column><column id="1">1.11038961039</column></row><row id="35"><column id="0">179.925090583</column><column id="1">1.11688311688</column></row><row id="36"><column id="0">186.820285253</column><column id="1">1.12987012987</column></row><row id="37"><column id="0">192.462239954</column><column id="1">1.13636363636</column></row><row id="38"><column id="0">199.672271302</column><column id="1">1.13636363636</column></row></rows></data></data></DynamicPropertyProfile><DynamicPropertyProfile><data><AxisLabel><xName>Temperature</xName><xUnit>Celsius</xUnit><yName>tan delta</yName></AxisLabel><data><headers><column id="0">Temperature (Celsius)</column><column id="1">tan delta</column></headers><rows><row id="0"><column id="0">35.9457415</column><column id="1">0.021164185</column></row><row id="1"><column id="0">40.89275668</column><column id="1">0.017021153</column></row><row id="2"><column id="0">45.83972485</column><column id="1">0.012175176</column></row><row id="3"><column id="0">50.78703548</column><column id="1">0.012450653</column></row><row id="4"><column id="0">55.73433268</column><column id="1">0.012525289</column></row><row id="5"><column id="0">60.68158958</column><column id="1">0.011997401</column></row><row id="6"><column id="0">65.62888007</column><column id="1">0.011971616</column></row><row id="7"><column id="0">70.57640557</column><column id="1">0.015460554</column></row><row id="8"><column id="0">75.52383035</column><column id="1">0.017443182</column></row><row id="9"><column id="0">80.47138943</column><column id="1">0.021434223</column></row><row id="10"><column id="0">85.41902237</column><column id="1">0.026529892</column></row><row id="11"><column id="0">90.36798485</column><column id="1">0.051508851</column></row><row id="12"><column id="0">94.54625043</column><column id="1">0.111146097</column></row><row id="13"><column id="0">96.55771829</column><column id="1">0.135528713</column></row><row id="14"><column id="0">99.88167495</column><column id="1">0.224375979</column></row><row id="15"><column id="0">101.2977869</column><column id="1">0.273419965</column></row><row id="16"><column id="0">102.9101862</column><column id="1">0.341157188</column></row><row id="17"><column id="0">103.9436293</column><column id="1">0.382391234</column></row><row id="18"><column id="0">104.9494916</column><column id="1">0.451551941</column></row><row id="19"><column id="0">105.8970038</column><column id="1">0.501355668</column></row><row id="20"><column id="0">106.6879996</column><column id="1">0.577594763</column></row><row id="21"><column id="0">107.73947</column><column id="1">0.631528383</column></row><row id="22"><column id="0">108.3456198</column><column id="1">0.70505346</column></row><row id="23"><column id="0">108.9850472</column><column id="1">0.762446133</column></row><row id="24"><column id="0">109.5910375</column><column id="1">0.833585459</column></row><row id="25"><column id="0">110.2127615</column><column id="1">0.883123095</column></row><row id="26"><column id="0">110.680187</column><column id="1">0.93721394</column></row><row id="27"><column id="0">111.6459802</column><column id="1">0.994337124</column></row><row id="28"><column id="0">112.1017411</column><column id="1">1.057481832</column></row><row id="29"><column id="0">112.7684686</column><column id="1">1.119452272</column></row><row id="30"><column id="0">113.5822579</column><column id="1">1.178744061</column></row><row id="31"><column id="0">115.201308</column><column id="1">1.243183393</column></row><row id="32"><column id="0">116.8076853</column><column id="1">1.307394601</column></row><row id="33"><column id="0">118.4392237</column><column id="1">1.257548093</column></row><row id="34"><column id="0">119.6306056</column><column id="1">1.203527606</column></row><row id="35"><column id="0">120.2404219</column><column id="1">1.139210552</column></row><row id="36"><column id="0">121.0260185</column><column id="1">1.079654116</column></row><row id="37"><column id="0">122.1269417</column><column id="1">1.0290593</column></row><row id="38"><column id="0">122.2560143</column><column id="1">0.977551418</column></row><row id="39"><column id="0">123.0993759</column><column id="1">0.928600578</column></row><row id="40"><column id="0">123.9703252</column><column id="1">0.851827249</column></row><row id="41"><column id="0">124.8324804</column><column id="1">0.797675917</column></row><row id="42"><column id="0">125.5077692</column><column id="1">0.723441419</column></row><row id="43"><column id="0">126.7410464</column><column id="1">0.670412864</column></row><row id="44"><column id="0">127.3892258</column><column id="1">0.601794416</column></row><row id="45"><column id="0">128.4118559</column><column id="1">0.554719515</column></row><row id="46"><column id="0">130.1801536</column><column id="1">0.465670615</column></row><row id="47"><column id="0">132.134351</column><column id="1">0.404269912</column></row><row id="48"><column id="0">134.1403442</column><column id="1">0.34677865</column></row><row id="49"><column id="0">135.9920757</column><column id="1">0.294389564</column></row><row id="50"><column id="0">138.4619964</column><column id="1">0.238676679</column></row><row id="51"><column id="0">141.7050387</column><column id="1">0.184566495</column></row><row id="52"><column id="0">145.2575211</column><column id="1">0.133960293</column></row><row id="53"><column id="0">149.4281998</column><column id="1">0.080136538</column></row><row id="54"><column id="0">154.3738644</column><column id="1">0.055794608</column></row><row id="55"><column id="0">159.3203239</column><column id="1">0.043342483</column></row><row id="56"><column id="0">164.266451</column><column id="1">0.025918101</column></row><row id="57"><column id="0">169.810082</column><column id="1">0.026118741</column></row><row id="58"><column id="0">174.1607634</column><column id="1">0.021849705</column></row><row id="59"><column id="0">178.977108</column><column id="1">0.019908884</column></row><row id="60"><column id="0">186.7277263</column><column id="1">0.021210374</column></row><row id="61"><column id="0">191.4761592</column><column id="1">0.019951885</column></row><row id="62"><column id="0">196.4226976</column><column id="1">0.008678986</column></row><row id="63"><column id="0">199.6692952</column><column id="1">0.007738195</column></row></rows></data></data></DynamicPropertyProfile></DynamicProperties></Viscoelastic><Electrical><AC_DielectricDispersion><DielectricDispersionDependence><FrequencyDependence><condition><temperature><value>25</value><unit>Celsius</unit></temperature></condition></FrequencyDependence></DielectricDispersionDependence><Dielectric_Real_Permittivity><data><AxisLabel><xName>Frequency</xName><xUnit>GHz</xUnit><yName>real permittivity</yName></AxisLabel><data><headers><column id="0">Frequency (GHz)</column><column id="1">real permittivity</column></headers><rows><row id="0"><column id="0">8.20391517129</column><column id="1">4.08914444462</column></row><row id="1"><column id="0">8.36704730832</column><column id="1">3.99564550256</column></row><row id="2"><column id="0">8.55464926591</column><column id="1">3.99742864988</column></row><row id="3"><column id="0">8.75856443719</column><column id="1">3.99936685349</column></row><row id="4"><column id="0">8.92985318108</column><column id="1">4.00099494452</column></row><row id="5"><column id="0">9.10929853181</column><column id="1">4.05022531617</column></row><row id="6"><column id="0">9.28058727569</column><column id="1">4.14690291215</column></row><row id="7"><column id="0">9.47634584013</column><column id="1">4.05371408266</column></row><row id="8"><column id="0">9.63947797716</column><column id="1">4.10278939803</column></row><row id="9"><column id="0">9.80261011419</column><column id="1">4.15186471339</column></row><row id="10"><column id="0">9.97389885808</column><column id="1">4.10596805194</column></row><row id="11"><column id="0">10.1615008157</column><column id="1">4.06022644679</column></row><row id="12"><column id="0">10.3491027732</column><column id="1">4.06200959411</column></row><row id="13"><column id="0">10.5367047308</column><column id="1">4.06379274143</column></row><row id="14"><column id="0">10.7243066884</column><column id="1">4.06557588875</column></row><row id="15"><column id="0">10.9037520392</column><column id="1">4.06728150792</column></row><row id="16"><column id="0">11.0587275693</column><column id="1">4.06875454266</column></row><row id="17"><column id="0">11.2544861338</column><column id="1">4.07061521813</column></row><row id="18"><column id="0">11.4257748777</column><column id="1">4.07224330916</column></row><row id="19"><column id="0">11.6052202284</column><column id="1">4.07394892833</column></row><row id="20"><column id="0">11.7765089723</column><column id="1">4.07557701937</column></row><row id="21"><column id="0">11.955954323</column><column id="1">4.12480739102</column></row><row id="22"><column id="0">12.1353996737</column><column id="1">4.17403776267</column></row><row id="23"><column id="0">12.3066884176</column><column id="1">4.08061634875</column></row></rows></data></data></Dielectric_Real_Permittivity><Dielectric_Loss_Permittivity><data><AxisLabel><xName>Frequency</xName><xUnit>GHz</xUnit><yName>imaginary permittivity</yName></AxisLabel><data><headers><column id="0">Frequency (GHz)</column><column id="1">imaginary permittivity</column></headers><rows><row id="0"><column id="0">8.18584070796</column><column id="1">-0.0917076368404</column></row><row id="1"><column id="0">8.3982300885</column><column id="1">-0.016846935431</column></row><row id="2"><column id="0">8.62831858407</column><column id="1">-0.0530317928548</column></row><row id="3"><column id="0">8.84955752212</column><column id="1">-0.033693870862</column></row><row id="4"><column id="0">9.08849557522</column><column id="1">-0.0328089151098</column></row><row id="5"><column id="0">9.3185840708</column><column id="1">-0.0319567354966</column></row><row id="6"><column id="0">9.53097345133</column><column id="1">-0.0496886266798</column></row><row id="7"><column id="0">9.72566371681</column><column id="1">-0.0304490331039</column></row><row id="8"><column id="0">9.94690265487</column><column id="1">-0.0481481481481</column></row><row id="9"><column id="0">10.185840708</column><column id="1">-0.0472631923959</column></row><row id="10"><column id="0">10.4336283186</column><column id="1">-0.0648639790233</column></row><row id="11"><column id="0">10.6637168142</column><column id="1">-0.0454932808915</column></row><row id="12"><column id="0">10.8761061947</column><column id="1">-0.0817436905932</column></row><row id="13"><column id="0">11.1150442478</column><column id="1">-0.0623402163225</column></row><row id="14"><column id="0">11.3008849558</column><column id="1">-0.0986889544412</column></row><row id="15"><column id="0">11.5309734513</column><column id="1">-0.0607997377909</column></row><row id="16"><column id="0">11.7610619469</column><column id="1">-0.0599475581776</column></row><row id="17"><column id="0">12.0088495575</column><column id="1">-0.0590298262865</column></row><row id="18"><column id="0">12.2123893805</column><column id="1">-0.0582759750901</column></row></rows></data></data></Dielectric_Loss_Permittivity></AC_DielectricDispersion><ElectricConductivity><value>0.000000610</value><unit>S/m</unit></ElectricConductivity></Electrical></PROPERTIES><MICROSTRUCTURE><ImageFile><File>http://localhost/nmr/blob?id=5b7b0512e74a1d68f48b5b0c</File></ImageFile></MICROSTRUCTURE></PolymerNanocomposite>
