Repository: nfinan/kgapp

File: materialsmine_production_export/files/0ae52cfa-eb24-11eb-9f8e-005056a1dd7b/file
<?xml version="1.0" encoding="UTF-8"?><PolymerNanocomposite><ID>L256_S4_Potschke_2004</ID><Control_ID>L256_S1_Potschke_2004</Control_ID><SchemaVersion>PNC_schema_041220</SchemaVersion><DatasetID>5e9715f5c9db0157d0737ead</DatasetID><SchemaID>5e96dbe7c49dc53363c20305</SchemaID><DATA_SOURCE><Citation><CommonFields><CitationType>research article</CitationType><Publication>Polymer</Publication><Title>Rheological and dielectrical characterization of melt mixed polycarbonate-multiwalled carbon nanotube composites</Title><Author>Pötschke, Petra</Author><Author>Abdel-Goad, Mahmoud</Author><Author>Alig, Ingo</Author><Author>Dudkin, Sergej</Author><Author>Lellinger, Dirk</Author><Keyword>Polycarbonate</Keyword><Keyword>Multiwalled carbon nanotube</Keyword><Keyword>Nanocomposite</Keyword><Publisher>Elsevier</Publisher><PublicationYear>2004</PublicationYear><DOI>10.1016/j.polymer.2004.10.040</DOI><Volume>45</Volume><URL>https://www.sciencedirect.com/science/article/pii/S0032386104010225?via%3Dihub</URL><Language>English</Language><Location>Leibniz Institute of Polymer Research Dresden, Hohe Str. 6, 01069 Dresden, Germany</Location><DateOfCitation>2017-08-02</DateOfCitation></CommonFields><CitationType><Journal><ISSN>0032-3861</ISSN><Issue>26</Issue></Journal></CitationType></Citation></DATA_SOURCE><MATERIALS><Matrix><MatrixComponent><ChemicalName>polycarbonate</ChemicalName><StdChemicalName>Poly(bisphenol A carbonate)</StdChemicalName><uSMILES>CC(C)(C1=CC=C(O[*])C=C1)C2=CC=C(OC(=O)[*])C=C2</uSMILES><ManufacturerOrSourceName>GE Europe</ManufacturerOrSourceName><TradeName>Lexan 121</TradeName><Density><description>inserted from ChemProps, NanoMine</description><value>1.2</value><unit>g/cm3</unit></Density></MatrixComponent><MatrixProcessing><ChooseParameter><Drying-Evaporation><Description>Prior to mixing the materials were dried for about 16 h at 80 °C in a vacuum oven.</Description><Temperature><value>80</value><unit>Celsius</unit></Temperature><Time><value>16</value><unit>hours</unit></Time><AmbientCondition>vacuum</AmbientCondition></Drying-Evaporation></ChooseParameter></MatrixProcessing><Description>Sheets with a thickness of about 350 mm (for dielectric measurements) and about 500 mm (for rheological measurements) were formed by compression molding from extruded strands at 260 °C using a Vogt-press. The strands were heated to 260 °C for about 5 min, pressed with a force of about 50 kN for 5 min and cooled to room temperature. For dielectric measurements, discs with diameter of 20 mm were cut from the sheets and gold layers were sputtered onto both flat sides of these samples as electrodes. For rheological measurements, discs with a diameter of 25 mm were punched from the sheets.</Description></Matrix><Filler><FillerComponent><ChemicalName>multi-walled carbon nanotubes</ChemicalName><StdChemicalName>Multi-wall carbon nanotubes</StdChemicalName><ManufacturerOrSourceName>Hyperion Catalysis International, Inc. (Cambridge, MA, USA)</ManufacturerOrSourceName><Density><value>1.75</value><unit>g / cm^3</unit></Density><NonSphericalShape><Width><description>a mean diameter of about 12 nm</description><value>12</value><unit>nm</unit></Width><Depth><description>a mean diameter of about 12 nm</description><value>12</value><unit>nm</unit></Depth></NonSphericalShape><FillerComponentInComposite><mass>0.005</mass><volume>0.0034339676634711686</volume></FillerComponentInComposite></FillerComponent><FillerProcessing><ChooseParameter><Drying-Evaporation><Description>Prior to mixing the materials were dried for about 16 h at 80 °C in a vacuum oven.</Description><Temperature><value>80</value><unit>Celsius</unit></Temperature><Time><value>16</value><unit>hours</unit></Time><AmbientCondition>vacuum</AmbientCondition></Drying-Evaporation></ChooseParameter></FillerProcessing><FillerComposition><Fraction><mass><value>0.005</value><source>reported</source></mass><volume><value>0.0034339676634711686</value><source>computed by NanoMine</source></volume></Fraction></FillerComposition></Filler></MATERIALS><PROCESSING><MeltMixing><ChooseParameter><Mixing><Description>A DACA Micro Compounder (DACA Instruments, Goleta, CA, USA) was operated at 265 °C, 50 rpm for 5 min in order to get 23 compositions with MWNT contents between 0.1 and 12.5 wt% MWNT, corresponding to contents between 0.07 and 8.5 vol.% (assuming a MWNT density of 1.75 g/cm3</Description><Mixer>DACA Micro Compounder</Mixer><MixingMethod>mechanical mixing</MixingMethod><RPM><value>50</value><unit>rpm</unit></RPM><Time><value>5</value><unit>minutes</unit></Time><Temperature><value>265</value><unit>Celsius</unit></Temperature></Mixing></ChooseParameter><ChooseParameter><Molding><MoldingMode>hot-pressing</MoldingMode></Molding></ChooseParameter><ChooseParameter><Heating><Description>Sheets with a thickness of about 350 mm (for dielectric measurements) and about 500 mm (for rheological measurements) were formed by compression molding from extruded strands at 260 °C using a Vogt-press. The strands were heated to 260 °C for about 5 min, pressed with a force of about 50 kN for 5 min and cooled to room temperature.</Description><Temperature><value>260</value><unit>Celsius</unit></Temperature><Time><value>5</value><unit>minutes</unit></Time></Heating></ChooseParameter></MeltMixing></PROCESSING><CHARACTERIZATION><Dielectric_and_Impedance_Spectroscopy_Analysis><Equipment>Solartron SI1260 Impedance/Gain Phase Analyzer</Equipment><Description>The dielectric measurements were performed at room temperature in a frequency range from 10K3 to 107 Hz using a frequency response analysis system consisting of Solartron SI1260 Impedance/Gain Phase Analyzer and Novocontrol broadband dielectric converter with the BDC active sample cell.</Description></Dielectric_and_Impedance_Spectroscopy_Analysis><Rheometery><RheometerType>plate</RheometerType><Description>The melt rheological properties were determined using an ARES-rheometer (Rheometrics Scientific). The measurements were performed in dynamic mode and 25 mm parallel plates geometry with gap settings of about 1 mm under liquid nitrogen atmosphere. The strain amplitude was selected to be within the linear viscoelastic range. The rheological properties of the samples were measured at eight temperatures in the temperature range between 170 and 280 °C (steps of 10 K between 170 and 200 °C, steps of 20 K up to 280 °C) as a function of the angular frequency u. The frequency was varied between 100 and 0.01 rad/s.</Description><Equipment>ARES-rheometer (Rheometrics Scientific)</Equipment></Rheometery></CHARACTERIZATION><PROPERTIES><Rheological><RheologicalComplexModulus><RheometerMode><FrequencySweep><condition><temperature><value>170</value><unit>Celsius</unit></temperature></condition></FrequencySweep></RheometerMode><RheologicalStorageModulus><description>shear storage modulus (Pa) on frequency (rad per sec) at 170 deg C</description><data><AxisLabel><xName>Frequency</xName><xUnit>rad/sec</xUnit><yName>Shear Storage Modulus</yName><yUnit>Pa</yUnit></AxisLabel><data><headers><column id="0">frequency (rad per sec)</column><column id="1">shear storage modulus (Pa)</column></headers><rows><row id="0"><column id="0">0.0100129589378</column><column id="1">88506.918518</column></row><row id="1"><column id="0">0.0177246903724</column><column id="1">163330.548524</column></row><row id="2"><column id="0">0.0316115422163</column><column id="1">317072.10276</column></row><row id="3"><column id="0">0.0567894950903</column><column id="1">564733.003482</column></row><row id="4"><column id="0">0.101255425337</column><column id="1">927527.051392</column></row><row id="5"><column id="0">0.183195399738</column><column id="1">1348966.70068</column></row><row id="6"><column id="0">0.321762146899</column><column id="1">1922569.62303</column></row><row id="7"><column id="0">0.569162595266</column><column id="1">2260231.20946</column></row><row id="8"><column id="0">1.02178974301</column><column id="1">2630387.21654</column></row><row id="9"><column id="0">1.80750965347</column><column id="1">3171696.09085</column></row><row id="10"><column id="0">3.19679521278</column><column id="1">3386555.63582</column></row><row id="11"><column id="0">5.69634486353</column><column id="1">3784644.1963</column></row><row id="12"><column id="0">10.3012732634</column><column id="1">4123701.97581</column></row><row id="13"><column id="0">18.354713272</column><column id="1">4447875.12854</column></row><row id="14"><column id="0">31.9840345711</column><column id="1">4630433.81487</column></row><row id="15"><column id="0">57.4114214139</column><column id="1">4944072.05478</column></row><row id="16"><column id="0">102.28680723</column><column id="1">5069299.21418</column></row></rows></data></data></RheologicalStorageModulus></RheologicalComplexModulus><RheologicalComplexModulus><RheometerMode><FrequencySweep><condition><temperature><value>220</value><unit>Celsius</unit></temperature></condition></FrequencySweep></RheometerMode><RheologicalStorageModulus><description>shear storage modulus (Pa) on frequency (rad per sec) at 220 deg C</description><data><AxisLabel><xName>Frequency</xName><xUnit>rad/sec</xUnit><yName>Shear Storage Modulus</yName><yUnit>Pa</yUnit></AxisLabel><data><headers><column id="0">Frequency (rad / sec)</column><column id="1">Shear Storage Modulus (Pa)</column></headers><rows><row id="0"><column id="0">0.0993958886893</column><column id="1">310.495766202</column></row><row id="1"><column id="0">0.146483758183</column><column id="1">411.186551181</column></row><row id="2"><column id="0">0.214574914115</column><column id="1">566.773597564</column></row><row id="3"><column id="0">0.314317398315</column><column id="1">846.375199282</column></row><row id="4"><column id="0">0.463222316081</column><column id="1">1289.48327387</column></row><row id="5"><column id="0">0.678545457339</column><column id="1">2086.17933912</column></row><row id="6"><column id="0">0.993958886893</column><column id="1">3620.11485321</column></row><row id="7"><column id="0">1.47374061558</column><column id="1">6219.46259752</column></row><row id="8"><column id="0">2.14574914115</column><column id="1">11233.3957761</column></row><row id="9"><column id="0">3.16227766017</column><column id="1">19689.4420558</column></row><row id="10"><column id="0">4.63222316081</column><column id="1">34166.785329</column></row><row id="11"><column id="0">6.82669541253</column><column id="1">59886.1602828</column></row><row id="12"><column id="0">10.0</column><column id="1">110352.99748</column></row><row id="13"><column id="0">14.6483758183</column><column id="1">164792.503806</column></row><row id="14"><column id="0">21.7191140202</column><column id="1">241214.130774</column></row><row id="15"><column id="0">31.6227766017</column><column id="1">339207.380944</column></row><row id="16"><column id="0">46.6037702554</column><column id="1">496508.597904</column></row><row id="17"><column id="0">67.8545457339</column><column id="1">726742.612017</column></row><row id="18"><column id="0">101.219259995</column><column id="1">981899.693206</column></row></rows></data></data></RheologicalStorageModulus><RheologicalLossModulus><description>shear loss modulus (Pa) on frequency (rad per sec) at 220 deg C</description><data><AxisLabel><xName>Frequency</xName><xUnit>rad/sec</xUnit><yName>Shear Loss Modulus</yName><yUnit>Pa</yUnit></AxisLabel><data><headers><column id="0">Frequency (rad / sec)</column><column id="1">Shear Loss Modulus (Pa)</column></headers><rows><row id="0"><column id="0">0.0981859779123</column><column id="1">3891.46640261</column></row><row id="1"><column id="0">0.146879481496</column><column id="1">5553.83793898</column></row><row id="2"><column id="0">0.213118871644</column><column id="1">8097.33142821</column></row><row id="3"><column id="0">0.316871655057</column><column id="1">11805.669697</column></row><row id="4"><column id="0">0.462587982688</column><column id="1">17090.3022124</column></row><row id="5"><column id="0">0.683605666061</column><column id="1">24740.5219023</column></row><row id="6"><column id="0">1.01022232345</column><column id="1">35815.2486943</column></row><row id="7"><column id="0">1.47478229502</column><column id="1">51847.4122778</column></row><row id="8"><column id="0">2.15297441683</column><column id="1">71919.8229644</column></row><row id="9"><column id="0">3.14303938634</column><column id="1">99763.145507</column></row><row id="10"><column id="0">4.58839478391</column><column id="1">134503.400628</column></row><row id="11"><column id="0">6.69841007548</column><column id="1">181341.162496</column></row><row id="12"><column id="0">9.89881115066</column><column id="1">244489.113747</column></row><row id="13"><column id="0">14.6283164352</column><column id="1">315853.044163</column></row><row id="14"><column id="0">21.882957005</column><column id="1">470438.194657</column></row><row id="15"><column id="0">31.5585185371</column><column id="1">599168.424742</column></row><row id="16"><column id="0">47.2093769199</column><column id="1">671401.786144</column></row><row id="17"><column id="0">99.3916323644</column><column id="1">710721.214648</column></row></rows></data></data></RheologicalLossModulus><RheologicalLossTangent><description>tangent delta on frequency (rad per sec) at 220 deg C</description><data><AxisLabel><xName>Frequency</xName><xUnit>rad/sec</xUnit><yName>Tangent Delta</yName><yUnit>dimensionless</yUnit></AxisLabel><data><headers><column id="0">Frequency (rad / sec)</column><column id="1">Tangent Delta</column></headers><rows><row id="0"><column id="0">0.0994536979028</column><column id="1">12.5760887685</column></row><row id="1"><column id="0">0.147541284685</column><column id="1">13.7071569793</column></row><row id="2"><column id="0">0.214136119673</column><column id="1">14.4943358952</column></row><row id="3"><column id="0">0.314213199562</column><column id="1">13.8080763544</column></row><row id="4"><column id="0">0.461061566492</column><column id="1">13.3182804678</column></row><row id="5"><column id="0">0.67653990473</column><column id="1">11.8952822237</column></row><row id="6"><column id="0">0.99272261224</column><column id="1">10.0302407576</column></row><row id="7"><column id="0">1.45667414141</column><column id="1">8.21431520498</column></row><row id="8"><column id="0">2.13745464049</column><column id="1">6.74220104729</column></row><row id="9"><column id="0">3.13639970003</column><column id="1">5.41743463026</column></row><row id="10"><column id="0">4.60220436589</column><column id="1">4.33824778102</column></row><row id="11"><column id="0">6.67947406693</column><column id="1">3.50460154959</column></row><row id="12"><column id="0">9.801143876</column><column id="1">2.76922609523</column></row><row id="13"><column id="0">14.3817342976</column><column id="1">2.37766203577</column></row><row id="14"><column id="0">20.8731324472</column><column id="1">2.0351749399</column></row><row id="15"><column id="0">30.9656537825</column><column id="1">1.69276574397</column></row><row id="16"><column id="0">46.9557882642</column><column id="1">1.39955036153</column></row><row id="17"><column id="0">68.9006996624</column><column id="1">1.25356586985</column></row><row id="18"><column id="0">98.9103802654</column><column id="1">1.05838756468</column></row></rows></data></data></RheologicalLossTangent></RheologicalComplexModulus><RheologicalComplexModulus><RheometerMode><FrequencySweep><condition><temperature><value>280</value><unit>Celsius</unit></temperature></condition></FrequencySweep></RheometerMode><RheologicalStorageModulus><description>shear storage modulus (Pa) on frequency (rad per sec) at 280 deg C</description><data><AxisLabel><xName>Frequency</xName><xUnit>rad/sec</xUnit><yName>Shear Storage Modulus</yName><yUnit>Pa</yUnit></AxisLabel><data><headers><column id="0">Frequency (rad / sec)</column><column id="1">Shear Storage Modulus (Pa)</column></headers><rows><row id="0"><column id="0">0.0561795705257</column><column id="1">962.655894393</column></row><row id="1"><column id="0">0.0994192514786</column><column id="1">962.655894393</column></row><row id="2"><column id="0">0.178000648749</column><column id="1">1014.91089702</column></row><row id="3"><column id="0">0.31684230955</column><column id="1">1047.61575279</column></row><row id="4"><column id="0">0.56398136651</column><column id="1">1308.03918084</column></row><row id="5"><column id="0">1.00389049121</column><column id="1">1777.33965852</column></row><row id="6"><column id="0">1.78693158708</column><column id="1">2149.88415894</column></row><row id="7"><column id="0">3.16227766017</column><column id="1">2800.26585829</column></row><row id="8"><column id="0">5.62887475034</column><column id="1">3927.56199262</column></row><row id="9"><column id="0">10.0194335729</column><column id="1">5807.69329423</column></row><row id="10"><column id="0">17.8346567607</column><column id="1">8864.58486743</column></row><row id="11"><column id="0">31.7458047361</column><column id="1">15039.2719842</column></row><row id="12"><column id="0">56.5077383808</column><column id="1">28360.1750566</column></row><row id="13"><column id="0">100.584140911</column><column id="1">58199.8609094</column></row></rows></data></data></RheologicalStorageModulus></RheologicalComplexModulus><RheologicalViscosity><RheometerMode><FrequencySweep><condition><temperature><value>170</value><unit>Celsius</unit></temperature></condition></FrequencySweep></RheometerMode><MeltViscosity><description>complex viscosity (Pa-sec) on frequency (rad per sec) at 170 deg C</description><data><AxisLabel><xName>Frequency</xName><xUnit>rad/sec</xUnit><yName>Complex Viscosity</yName><yUnit>Pa-sec</yUnit></AxisLabel><data><headers><column id="0">Frequency (rad / sec)</column><column id="1">Complex Viscosity (Pa-sec)</column></headers><rows><row id="0"><column id="0">0.00986874780543</column><column id="1">25430972.4707</column></row><row id="1"><column id="0">0.0176410870792</column><column id="1">22681386.3691</column></row><row id="2"><column id="0">0.0313060495872</column><column id="1">16419172.3668</column></row><row id="3"><column id="0">0.0555487870656</column><column id="1">13965737.7232</column></row><row id="4"><column id="0">0.0993111056603</column><column id="1">10500744.4265</column></row><row id="5"><column id="0">0.177554238628</column><column id="1">7673931.02855</column></row><row id="6"><column id="0">0.315055703805</column><column id="1">6344130.4939</column></row><row id="7"><column id="0">0.563296723241</column><column id="1">4421529.9494</column></row><row id="8"><column id="0">0.984992284964</column><column id="1">2698425.76349</column></row><row id="9"><column id="0">1.7611622109</column><column id="1">1793550.45609</column></row><row id="10"><column id="0">3.14902333086</column><column id="1">1158666.14923</column></row><row id="11"><column id="0">5.58965971719</column><column id="1">619180.130959</column></row><row id="12"><column id="0">10.0686724102</column><column id="1">427459.208397</column></row><row id="13"><column id="0">17.737869176</column><column id="1">260873.070889</column></row><row id="14"><column id="0">31.7186430674</column><column id="1">151830.780314</column></row><row id="15"><column id="0">56.7188938001</column><column id="1">88367.0582483</column></row><row id="16"><column id="0">98.4584506967</column><column id="1">45036.20022</column></row></rows></data></data></MeltViscosity></RheologicalViscosity><RheologicalViscosity><RheometerMode><FrequencySweep><condition><temperature><value>220</value><unit>Celsius</unit></temperature></condition></FrequencySweep></RheometerMode><MeltViscosity><description>complex viscosity (Pa-sec) on frequency (rad per sec) at 220 deg C</description><data><AxisLabel><xName>Frequency</xName><xUnit>rad/sec</xUnit><yName>Complex Viscosity</yName><yUnit>Pa-sec</yUnit></AxisLabel><data><headers><column id="0">Frequency (rad / sec)</column><column id="1">Complex Viscosity (Pa-sec)</column></headers><rows><row id="0"><column id="0">9.92111809146</column><column id="1">25650.2090568</column></row><row id="1"><column id="0">14.5094484163</column><column id="1">23449.2993136</column></row><row id="2"><column id="0">21.4733725025</column><column id="1">21300.3088084</column></row><row id="3"><column id="0">31.4044029894</column><column id="1">19348.2606566</column></row><row id="4"><column id="0">45.9283480975</column><column id="1">16590.1982957</column></row><row id="5"><column id="0">67.569490608</column><column id="1">13688.7450954</column></row><row id="6"><column id="0">99.4078004143</column><column id="1">11222.5814066</column></row><row id="7"><column id="0">0.098819107832</column><column id="1">38654.3625558</column></row><row id="8"><column id="0">0.144521084662</column><column id="1">38654.3625558</column></row><row id="9"><column id="0">0.213885117915</column><column id="1">38162.1340795</column></row><row id="10"><column id="0">0.312802957973</column><column id="1">37196.4015668</column></row><row id="11"><column id="0">0.460193701853</column><column id="1">36722.73891</column></row><row id="12"><column id="0">0.677034017188</column><column id="1">36722.73891</column></row><row id="13"><column id="0">0.9960480958</column><column id="1">35564.8030622</column></row><row id="14"><column id="0">1.44807500599</column><column id="1">34443.3790724</column></row><row id="15"><column id="0">2.1687000231</column><column id="1">32305.4978234</column></row><row id="16"><column id="0">3.13422879645</column><column id="1">31487.9735854</column></row><row id="17"><column id="0">4.63852660164</column><column id="1">29914.4664748</column></row><row id="18"><column id="0">6.70364895702</column><column id="1">28419.5901666</column></row></rows></data></data></MeltViscosity></RheologicalViscosity><RheologicalViscosity><RheometerMode><FrequencySweep><condition><temperature><value>280</value><unit>Celsius</unit></temperature></condition></FrequencySweep></RheometerMode><MeltViscosity><description>complex viscosity (Pa-sec) on frequency (rad per sec) at 280 deg C</description><data><AxisLabel><xName>Frequency</xName><xUnit>rad/sec</xUnit><yName>Complex Viscosity</yName><yUnit>Pa-sec</yUnit></AxisLabel><data><headers><column id="0">Frequency (rad / sec)</column><column id="1">Complex Viscosity (Pa-sec)</column></headers><rows><row id="0"><column id="0">0.0561795705257</column><column id="1">962.655894393</column></row><row id="1"><column id="0">0.1</column><column id="1">962.655894393</column></row><row id="2"><column id="0">0.176966912613</column><column id="1">1004.23776043</column></row><row id="3"><column id="0">0.31684230955</column><column id="1">1047.61575279</column></row><row id="4"><column id="0">0.560706053063</column><column id="1">1308.03918084</column></row><row id="5"><column id="0">0.998060412026</column><column id="1">1777.33965852</column></row><row id="6"><column id="0">1.76623669718</column><column id="1">2172.73333687</column></row><row id="7"><column id="0">3.16227766017</column><column id="1">2830.02735618</column></row><row id="8"><column id="0">5.59618514345</column><column id="1">3969.30450346</column></row><row id="9"><column id="0">10.0194335729</column><column id="1">5869.41802339</column></row><row id="10"><column id="0">17.8346567607</column><column id="1">9054.01351968</column></row><row id="11"><column id="0">31.7458047361</column><column id="1">15360.6484576</column></row><row id="12"><column id="0">56.5077383808</column><column id="1">28661.5897553</column></row><row id="13"><column id="0">100.0</column><column id="1">58818.4146914</column></row></rows></data></data></MeltViscosity></RheologicalViscosity></Rheological></PROPERTIES></PolymerNanocomposite>

File: materialsmine_production_export/files/0b45bcda-eb49-11eb-9f8e-005056a1dd7b/file
<?xml version="1.0" encoding="UTF-8"?><PolymerNanocomposite><ID>L297_S3_Shen_2004</ID><Control_ID>L297_S1_Shen_2004</Control_ID><SchemaVersion>PNC_schema_041220</SchemaVersion><DatasetID>5e9719efc9db0157d0737ed5</DatasetID><SchemaID>5e96dbe7c49dc53363c20305</SchemaID><DATA_SOURCE><Citation><CommonFields><CitationType>research article</CitationType><Publication>Polymer International</Publication><Title>In situ polymerization and characterization of polyamide-6/silica nanocomposites derived from water glass</Title><Author>Shen, Liang</Author><Author>Du, Qiangguo</Author><Author>Wang, Haitao</Author><Author>Zhong, Wei</Author><Author>Yang, Yuliang</Author><Keyword>polyamide‐6</Keyword><Keyword>water glass</Keyword><Keyword>nanocomposite</Keyword><Keyword>(γ‐aminopropyl) triethoxysilane</Keyword><Keyword>in situ polymerization</Keyword><Publisher>Wiley Blackwell (John Wiley &amp; Sons)</Publisher><PublicationYear>2004</PublicationYear><DOI>10.1002/pi.1520</DOI><Volume>53</Volume><URL>http://doi.wiley.com/10.1002/pi.1520</URL><Language>English</Language><Location>Department of Macromolecular Science, The Key Laboratory of Molecular Engineering of Polymers, Ministry of Education, People's Republic of China, and Fudan University, Shanghai 200433, People's Republic of China</Location><DateOfCitation>2019-05-08</DateOfCitation></CommonFields><CitationType><Journal><ISSN>1097-0126</ISSN><Issue>8</Issue></Journal></CitationType></Citation></DATA_SOURCE><MATERIALS><Matrix><MatrixComponent><ChemicalName>polyamide-6</ChemicalName><StdChemicalName>Nylon 6</StdChemicalName><uSMILES>N(CCCCCC(=O)[*])[*]</uSMILES><Abbreviation>PA6</Abbreviation><Density><description>inserted from ChemProps, NanoMine</description><value>1.08</value><unit>g/cm3</unit></Density></MatrixComponent></Matrix><Filler><FillerComponent><ChemicalName>silica</ChemicalName><StdChemicalName>Silicon dioxide</StdChemicalName><ManufacturerOrSourceName>Jiading Water Glass Factory, Shanghai, China</ManufacturerOrSourceName><Density><description>inserted from ChemProps, NanoMine</description><value>2.65</value><unit>g/cm3</unit></Density><FillerComponentInComposite><mass>0.1</mass><volume>0.04332129963898918</volume></FillerComponentInComposite></FillerComponent><FillerProcessing><ChooseParameter><Mixing><Description>A water glass solution (3.2 mol l−1) was adjusted to pH 2.0 with an aqueous H2SO4 solution under ambient conditions.</Description><MixingMethod>stirring</MixingMethod><ChemicalUsed><description>H2SO4 solution 1.0 mol l−1</description></ChemicalUsed></Mixing></ChooseParameter><ChooseParameter><Mixing><Description>The solution was saturated with NaCl and then an equal volume of THF was added.</Description><MixingMethod>stirring</MixingMethod><ChemicalUsed><description>THF</description></ChemicalUsed></Mixing></ChooseParameter><ChooseParameter><Other>The mixture was stored at 10 ◦C for 30 min</Other></ChooseParameter><ChooseParameter><Drying-Evaporation><Description>Separation of organic layer occurred and resultant was dried over 4 A molecular ˚ sieves</Description></Drying-Evaporation></ChooseParameter></FillerProcessing><FillerComposition><Fraction><mass><value>0.1</value><source>reported</source></mass><volume><value>0.04332129963898918</value><source>computed by NanoMine</source></volume></Fraction></FillerComposition></Filler></MATERIALS><PROCESSING><In-SituPolymerization><ChooseParameter><Mixing><Description>The monomers were stirred at rt until dissolved</Description><MixingMethod>stirring</MixingMethod><ChemicalUsed><description>ε-caprolactam</description></ChemicalUsed><ChemicalUsed><description>ε-aminocaproic acid</description></ChemicalUsed><ChemicalUsed><description>THF</description></ChemicalUsed></Mixing></ChooseParameter><ChooseParameter><Other>The mixture was then charged into a four-necked flask equipped with a mechanical stirrer, thermometer with temperature controller, nitrogen inlet and distillation facility.</Other></ChooseParameter><ChooseParameter><Heating><Description>The mixture was heated until THF was completely removed through distillation.</Description><Temperature><value>120</value><unit>Celsius</unit></Temperature><Time><value>1.5</value><unit>hours</unit></Time><AmbientCondition>inert (nitrogen, argon, etc)</AmbientCondition></Heating></ChooseParameter><ChooseParameter><Other>The ring-opening polymerization of ε-caprolactam went on for 5 hrs at 250 C under a stream of nitrogen.</Other></ChooseParameter><ChooseParameter><Other>The products were mechanically crushed and soaked in boiling water for 1 hr to extract unreacted monomer and oligomers</Other></ChooseParameter><ChooseParameter><Drying-Evaporation><Temperature><value>105</value><unit>Celsius</unit></Temperature><Time><value>24</value><unit>hours</unit></Time><AmbientCondition>vacuum</AmbientCondition></Drying-Evaporation></ChooseParameter></In-SituPolymerization></PROCESSING><CHARACTERIZATION><Scanning_Electron_Microscopy><EquipmentUsed>JSM-5600LV scanning electron microscope (JEOL Corporation, Japan)</EquipmentUsed></Scanning_Electron_Microscopy><Dynamic_Mechanical_Analysis><Equipment>DMA 242C (Netzsch Inc, Germany machine)</Equipment></Dynamic_Mechanical_Analysis><Differential_Scanning_Calorimetry><Equipment>DSC 204 calorimeter (Netzsch Inc, Germany)</Equipment><HeatingRate><value>10</value><unit>C/min</unit></HeatingRate><CoolingRate><value>10</value><unit>C/min</unit></CoolingRate></Differential_Scanning_Calorimetry><Fourier_Transform_Infrared_Spectroscopy><Equipment>Nexus-470 FTIR spectrophotometer (Nicolet Instruments, USA)</Equipment></Fourier_Transform_Infrared_Spectroscopy><Thermogravimetric_Analysis><Equipment>TG 209 instrument (Netzsch Inc, Germany)</Equipment></Thermogravimetric_Analysis><Rheometery><RheometerType>plate</RheometerType><Description>parallel-plate mode</Description><Equipment>Rheometric Scientific ARES (USA)</Equipment></Rheometery></CHARACTERIZATION><PROPERTIES><Mechanical><Tensile><TensileModulus><description>1 % Young’s modulus</description><value>2010</value><unit>MPa</unit><uncertainty><type>absolute</type><value>49</value></uncertainty></TensileModulus><ElongationAtBreak><value>30.9</value><unit>percentage</unit><uncertainty><type>absolute</type><value>4.6</value></uncertainty></ElongationAtBreak><FiberTensileStrength><value>47.4</value><unit>MPa</unit><uncertainty><type>absolute</type><value>1.2</value></uncertainty></FiberTensileStrength></Tensile></Mechanical><Viscoelastic><DynamicProperties><MeasurementMode>three-point bending</MeasurementMode><MeasurementMethod>DMA</MeasurementMethod><DMA_mode><FrequencySweep><condition><temperature><value>215</value><unit>Celsius</unit></temperature></condition></FrequencySweep></DMA_mode><DynamicPropertyProfile><data><AxisLabel><xName>Frequency</xName><xUnit>rad/s</xUnit><yName>Shear Storage Modulus</yName><yUnit>Pa s</yUnit></AxisLabel><data><headers><column id="0">Frequency (rad/s)</column><column id="1">Shear Storage Modulus ( Pa s)</column></headers><rows><row id="0"><column id="0">0.106215526085</column><column id="1">6354.86862365</column></row><row id="1"><column id="0">0.12398846098</column><column id="1">6206.20842025</column></row><row id="2"><column id="0">0.148043810058</column><column id="1">6217.88451517</column></row><row id="3"><column id="0">0.174260331858</column><column id="1">6177.83971274</column></row><row id="4"><column id="0">0.205525274037</column><column id="1">6249.00592348</column></row><row id="5"><column id="0">0.24240118282</column><column id="1">6215.69357535</column></row><row id="6"><column id="0">0.285884505169</column><column id="1">6708.90431311</column></row><row id="7"><column id="0">0.333711222192</column><column id="1">7086.5277191</column></row><row id="8"><column id="0">0.399420280921</column><column id="1">7447.93993351</column></row><row id="9"><column id="0">0.46899909948</column><column id="1">7768.24010601</column></row><row id="10"><column id="0">0.553144877207</column><column id="1">7848.931968</column></row><row id="11"><column id="0">0.655286257136</column><column id="1">8716.27530022</column></row><row id="12"><column id="0">0.76939471878</column><column id="1">9224.37911693</column></row><row id="13"><column id="0">0.903388744096</column><column id="1">9341.85652469</column></row><row id="14"><column id="0">1.07020743859</column><column id="1">10304.3842722</column></row><row id="15"><column id="0">1.25743697621</column><column id="1">10807.2484335</column></row><row id="16"><column id="0">1.47976858543</column><column id="1">12129.2982141</column></row><row id="17"><column id="0">1.75568843308</column><column id="1">12068.8916716</column></row><row id="18"><column id="0">2.05545513698</column><column id="1">12705.1758004</column></row><row id="19"><column id="0">2.49731799933</column><column id="1">13280.3133698</column></row><row id="20"><column id="0">2.9402963558</column><column id="1">13668.5187095</column></row><row id="21"><column id="0">3.45317473729</column><column id="1">14402.9845966</column></row><row id="22"><column id="0">4.12626168869</column><column id="1">14596.232511</column></row><row id="23"><column id="0">4.82371520918</column><column id="1">14980.139351</column></row><row id="24"><column id="0">5.65999307684</column><column id="1">14513.2500138</column></row><row id="25"><column id="0">6.70981195827</column><column id="1">15766.467298</column></row><row id="26"><column id="0">7.91367469234</column><column id="1">15838.8670882</column></row><row id="27"><column id="0">9.14314646972</column><column id="1">15146.2778774</column></row><row id="28"><column id="0">11.6263227884</column><column id="1">17150.5842788</column></row><row id="29"><column id="0">13.6699273149</column><column id="1">17253.0370962</column></row><row id="30"><column id="0">16.1225302875</column><column id="1">17420.7190301</column></row><row id="31"><column id="0">19.0148684827</column><column id="1">18330.4901207</column></row><row id="32"><column id="0">22.4259787288</column><column id="1">19525.8570961</column></row><row id="33"><column id="0">26.4486249219</column><column id="1">21611.9254357</column></row><row id="34"><column id="0">31.1938355961</column><column id="1">21994.8356321</column></row><row id="35"><column id="0">36.675921662</column><column id="1">23717.1592835</column></row><row id="36"><column id="0">43.3895479454</column><column id="1">24929.0887235</column></row><row id="37"><column id="0">50.6717404635</column><column id="1">26826.9976965</column></row><row id="38"><column id="0">59.9789358391</column><column id="1">30942.4620864</column></row><row id="39"><column id="0">71.1790000939</column><column id="1">31514.7414029</column></row><row id="40"><column id="0">83.9464174128</column><column id="1">35177.6667179</column></row><row id="41"><column id="0">95.3315245231</column><column id="1">37393.5443001</column></row></rows></data></data></DynamicPropertyProfile></DynamicProperties><DynamicProperties><MeasurementMode>three-point bending</MeasurementMode><MeasurementMethod>DMA</MeasurementMethod><DMA_mode><FrequencySweep><condition><temperature><value>245</value><unit>Celsius</unit></temperature></condition></FrequencySweep></DMA_mode><DynamicPropertyProfile><data><AxisLabel><xName>Frequency</xName><xUnit>rad/s</xUnit><yName>Shear Storage Modulus</yName><yUnit>Pa s</yUnit></AxisLabel><data><headers><column id="0">Frequency (rad/s)</column><column id="1">Shear Storage Modulus ( Pa s)</column></headers><rows><row id="0"><column id="0">0.111585146668</column><column id="1">10115.1370542</column></row><row id="1"><column id="0">0.131571568508</column><column id="1">10297.6718651</column></row><row id="2"><column id="0">0.156331384277</column><column id="1">10474.4721191</column></row><row id="3"><column id="0">0.183821772481</column><column id="1">10329.202428</column></row><row id="4"><column id="0">0.217278879225</column><column id="1">10156.971181</column></row><row id="5"><column id="0">0.258980098372</column><column id="1">10139.9068028</column></row><row id="6"><column id="0">0.303565769994</column><column id="1">10164.7372071</column></row><row id="7"><column id="0">0.357210977549</column><column id="1">10200.3147267</column></row><row id="8"><column id="0">0.439590464357</column><column id="1">10218.1501561</column></row><row id="9"><column id="0">0.517272984805</column><column id="1">10281.9426955</column></row><row id="10"><column id="0">0.607737107803</column><column id="1">10485.2265848</column></row><row id="11"><column id="0">0.73795028884</column><column id="1">10609.2457933</column></row><row id="12"><column id="0">0.864476903305</column><column id="1">10683.642445</column></row><row id="13"><column id="0">1.03540590684</column><column id="1">11159.701246</column></row><row id="14"><column id="0">1.21863090078</column><column id="1">11124.089563</column></row><row id="15"><column id="0">1.43076579257</column><column id="1">11367.1997947</column></row><row id="16"><column id="0">1.76105406968</column><column id="1">11780.9883233</column></row><row id="17"><column id="0">2.07646082912</column><column id="1">12323.774908</column></row><row id="18"><column id="0">2.43176016678</column><column id="1">12751.2617846</column></row><row id="19"><column id="0">2.93144712165</column><column id="1">13517.8581196</column></row><row id="20"><column id="0">3.46492679291</column><column id="1">13980.1882932</column></row><row id="21"><column id="0">4.08396157997</column><column id="1">14671.2046405</column></row><row id="22"><column id="0">4.8407350488</column><column id="1">15559.0798963</column></row><row id="23"><column id="0">5.71571933979</column><column id="1">15954.8786585</column></row><row id="24"><column id="0">6.76298459752</column><column id="1">16341.58335</column></row><row id="25"><column id="0">7.9935611448</column><column id="1">17935.9261809</column></row><row id="26"><column id="0">9.38378290481</column><column id="1">19307.1081068</column></row><row id="27"><column id="0">11.3166655094</column><column id="1">19915.8521339</column></row><row id="28"><column id="0">13.131111844</column><column id="1">20492.3200718</column></row><row id="29"><column id="0">16.2111041264</column><column id="1">22713.8995626</column></row><row id="30"><column id="0">19.2284700265</column><column id="1">22506.5268999</column></row><row id="31"><column id="0">22.6880052679</column><column id="1">23828.2943705</column></row><row id="32"><column id="0">27.554067545</column><column id="1">24841.3679196</column></row><row id="33"><column id="0">32.0729731355</column><column id="1">25722.9334555</column></row><row id="34"><column id="0">38.3227607781</column><column id="1">27820.5109776</column></row><row id="35"><column id="0">46.2539300032</column><column id="1">28328.3249641</column></row><row id="36"><column id="0">54.462145087</column><column id="1">29598.7902208</column></row><row id="37"><column id="0">64.4893528127</column><column id="1">32481.5876041</column></row><row id="38"><column id="0">76.3791415018</column><column id="1">33209.5783137</column></row><row id="39"><column id="0">90.1200450973</column><column id="1">36201.5987235</column></row><row id="40"><column id="0">101.271364315</column><column id="1">39743.6792791</column></row></rows></data></data></DynamicPropertyProfile></DynamicProperties><DynamicProperties><MeasurementMode>three-point bending</MeasurementMode><MeasurementMethod>DMA</MeasurementMethod><DMA_mode><TemperatureSweep><condition><frequency><value>1</value><unit>Hz</unit></frequency></condition></TemperatureSweep></DMA_mode><DynamicPropertyProfile><data><AxisLabel><xName>Temperature</xName><xUnit>celsius</xUnit><yName>Tan Delta</yName></AxisLabel><data><headers><column id="0">Temperature ( C)</column><column id="1">tan delta</column></headers><rows><row id="0"><column id="0">-44.34965954</column><column id="1">0.024230387</column></row><row id="1"><column id="0">-37.53084928</column><column id="1">0.024112067</column></row><row id="2"><column id="0">-32.33491779</column><column id="1">0.024378288</column></row><row id="3"><column id="0">-27.65770882</column><column id="1">0.025097086</column></row><row id="4"><column id="0">-22.58928808</column><column id="1">0.026670752</column></row><row id="5"><column id="0">-15.09063212</column><column id="1">0.030526738</column></row><row id="6"><column id="0">-11.53730599</column><column id="1">0.033085952</column></row><row id="7"><column id="0">-6.886478133</column><column id="1">0.037156923</column></row><row id="8"><column id="0">-3.347502794</column><column id="1">0.04075363</column></row><row id="9"><column id="0">-0.218324985</column><column id="1">0.04390416</column></row><row id="10"><column id="0">2.527924925</column><column id="1">0.046929472</column></row><row id="11"><column id="0">5.150007888</column><column id="1">0.049698403</column></row><row id="12"><column id="0">7.897045234</column><column id="1">0.0524479</column></row><row id="13"><column id="0">10.7068525</column><column id="1">0.055419722</column></row><row id="14"><column id="0">15.67954996</column><column id="1">0.060051977</column></row><row id="15"><column id="0">19.20233501</column><column id="1">0.062822653</column></row><row id="16"><column id="0">26.1902724</column><column id="1">0.066430201</column></row><row id="17"><column id="0">31.5503768</column><column id="1">0.067695493</column></row><row id="18"><column id="0">40.84820562</column><column id="1">0.066071542</column></row><row id="19"><column id="0">45.83172007</column><column id="1">0.064317043</column></row><row id="20"><column id="0">52.23772668</column><column id="1">0.060395846</column></row><row id="21"><column id="0">55.88623558</column><column id="1">0.05789685</column></row><row id="22"><column id="0">61.76955599</column><column id="1">0.05352321</column></row><row id="23"><column id="0">65.12819793</column><column id="1">0.051055907</column></row><row id="24"><column id="0">71.66876925</column><column id="1">0.046731039</column></row><row id="25"><column id="0">75.66977784</column><column id="1">0.044630846</column></row><row id="26"><column id="0">82.97068114</column><column id="1">0.04177143</column></row><row id="27"><column id="0">88.3252745</column><column id="1">0.040003446</column></row><row id="28"><column id="0">96.60175845</column><column id="1">0.037933402</column></row><row id="29"><column id="0">101.794022</column><column id="1">0.036180777</column></row><row id="30"><column id="0">110.9553695</column><column id="1">0.033712177</column></row><row id="31"><column id="0">115.4245283</column><column id="1">0.03202846</column></row><row id="32"><column id="0">119.3157376</column><column id="1">0.029069211</column></row><row id="33"><column id="0">127.2694836</column><column id="1">0.028087642</column></row><row id="34"><column id="0">134.8970515</column><column id="1">0.026300999</column></row><row id="35"><column id="0">142.3629919</column><column id="1">0.024916278</column></row><row id="36"><column id="0">147.1790574</column><column id="1">0.02461493</column></row><row id="37"><column id="0">152.7541999</column><column id="1">0.025088212</column></row><row id="38"><column id="0">157.4638643</column><column id="1">0.025798136</column></row><row id="39"><column id="0">166.0724322</column><column id="1">0.027783706</column></row><row id="40"><column id="0">171.4332654</column><column id="1">0.02945015</column></row><row id="41"><column id="0">179.7417697</column><column id="1">0.032238163</column></row><row id="42"><column id="0">185.2410538</column><column id="1">0.033512223</column></row><row id="43"><column id="0">193.9387786</column><column id="1">0.033505884</column></row><row id="44"><column id="0">198.5202843</column><column id="1">0.032613408</column></row></rows></data></data></DynamicPropertyProfile></DynamicProperties><DynamicProperties><MeasurementMode>three-point bending</MeasurementMode><MeasurementMethod>DMA</MeasurementMethod><DMA_mode><TemperatureSweep><condition><frequency><value>1</value><unit>Hz</unit></frequency></condition></TemperatureSweep></DMA_mode><DynamicPropertyProfile><data><AxisLabel><xName>Temperature</xName><xUnit>celsius</xUnit><yName>Storage Modulus</yName><yUnit>MPa</yUnit></AxisLabel><data><headers><column id="0">Temperature ( C)</column><column id="1">E (Mpa)</column></headers><rows><row id="0"><column id="0">-22.3719280028</column><column id="1">11521.5900857</column></row><row id="1"><column id="0">-18.9736933195</column><column id="1">11752.2975465</column></row><row id="2"><column id="0">-14.0944098304</column><column id="1">11691.3193735</column></row><row id="3"><column id="0">-9.0879196954</column><column id="1">11562.6323833</column></row><row id="4"><column id="0">-4.14503288335</column><column id="1">11364.2612781</column></row><row id="5"><column id="0">0.797853928695</column><column id="1">11141.6379062</column></row><row id="6"><column id="0">5.58627552786</column><column id="1">10850.3205069</column></row><row id="7"><column id="0">9.9113014884</column><column id="1">10515.9831807</column></row><row id="8"><column id="0">14.3907926618</column><column id="1">10196.421355</column></row><row id="9"><column id="0">19.179214261</column><column id="1">9894.49099794</column></row><row id="10"><column id="0">23.3497750087</column><column id="1">9580.57960647</column></row><row id="11"><column id="0">26.7480096919</column><column id="1">9240.13582059</column></row><row id="12"><column id="0">29.8373139495</column><column id="1">8900.85282696</column></row><row id="13"><column id="0">32.7721529941</column><column id="1">8576.4943052</column></row><row id="14"><column id="0">35.398061613</column><column id="1">8264.32410212</column></row><row id="15"><column id="0">38.0239702319</column><column id="1">7942.71752662</column></row><row id="16"><column id="0">40.4954136379</column><column id="1">7618.07924151</column></row><row id="17"><column id="0">42.966857044</column><column id="1">7297.68817005</column></row><row id="18"><column id="0">45.7472308757</column><column id="1">6972.38995931</column></row><row id="19"><column id="0">48.5276047075</column><column id="1">6634.10193047</column></row><row id="20"><column id="0">51.3079785393</column><column id="1">6313.64956677</column></row><row id="21"><column id="0">54.2428175839</column><column id="1">6000.48308281</column></row><row id="22"><column id="0">57.3321218415</column><column id="1">5680.81510934</column></row><row id="23"><column id="0">60.8848217376</column><column id="1">5355.10445594</column></row><row id="24"><column id="0">65.2098476982</column><column id="1">5008.55056576</column></row><row id="25"><column id="0">69.3804084458</column><column id="1">4692.64924472</column></row><row id="26"><column id="0">73.3965039806</column><column id="1">4369.92530797</column></row><row id="27"><column id="0">78.0304603669</column><column id="1">4051.27006652</column></row><row id="28"><column id="0">82.973347179</column><column id="1">3801.90701585</column></row><row id="29"><column id="0">87.916233991</column><column id="1">3604.77961669</column></row><row id="30"><column id="0">92.859120803</column><column id="1">3441.85413222</column></row><row id="31"><column id="0">97.8020076151</column><column id="1">3310.64315044</column></row><row id="32"><column id="0">102.744894427</column><column id="1">3204.30628844</column></row><row id="33"><column id="0">107.687781239</column><column id="1">3113.51575129</column></row><row id="34"><column id="0">112.630668051</column><column id="1">3038.27153899</column></row><row id="35"><column id="0">117.573554863</column><column id="1">2963.64917969</column></row><row id="36"><column id="0">122.516441675</column><column id="1">2902.08573326</column></row><row id="37"><column id="0">127.459328487</column><column id="1">2837.41302187</column></row><row id="38"><column id="0">132.402215299</column><column id="1">2767.76548652</column></row><row id="39"><column id="0">137.345102111</column><column id="1">2703.71462812</column></row><row id="40"><column id="0">142.287988924</column><column id="1">2644.01674068</column></row><row id="41"><column id="0">147.230875736</column><column id="1">2567.52882239</column></row><row id="42"><column id="0">152.173762548</column><column id="1">2497.88128704</column></row><row id="43"><column id="0">156.40610938</column><column id="1">2455.47091284</column></row><row id="44"><column id="0">163.295257875</column><column id="1">2395.897396</column></row><row id="45"><column id="0">168.238144687</column><column id="1">2346.77100946</column></row><row id="46"><column id="0">173.181031499</column><column id="1">2297.02276992</column></row><row id="47"><column id="0">178.123918311</column><column id="1">2246.0308244</column></row><row id="48"><column id="0">183.066805123</column><column id="1">2198.14814385</column></row><row id="49"><column id="0">188.318622361</column><column id="1">2137.20655042</column></row><row id="50"><column id="0">193.261509173</column><column id="1">2079.37422196</column></row><row id="51"><column id="0">197.277604708</column><column id="1">2028.63101763</column></row></rows></data></data></DynamicPropertyProfile></DynamicProperties></Viscoelastic><Thermal><ThermalDecompositionTemperature><value>465.6</value><unit>Celsius</unit></ThermalDecompositionTemperature><MeltingTemperature><value>216.9</value><unit>Celsius</unit></MeltingTemperature></Thermal><Rheological><RheologicalViscosity><DynamicViscosity><description>measured at 215 C</description><value>1000000.0</value><unit>Pa s</unit><data><description>measured at 215 C</description><AxisLabel><xName>Frequency</xName><xUnit>rad/s</xUnit><yName>Dynamic Viscosity</yName><yUnit>Pa s</yUnit></AxisLabel><data><headers><column id="0">Frequency (rad/s)</column><column id="1">Dynamic Viscosity ( Pa s)</column></headers><rows><row id="0"><column id="0">0.105882676799</column><column id="1">81947.6119499</column></row><row id="1"><column id="0">0.128388005506</column><column id="1">68942.3367982</column></row><row id="2"><column id="0">0.172614931891</column><column id="1">52079.6520177</column></row><row id="3"><column id="0">0.216625170833</column><column id="1">42249.3094024</column></row><row id="4"><column id="0">0.277538101162</column><column id="1">35024.4840344</column></row><row id="5"><column id="0">0.350618745727</column><column id="1">29051.1332693</column></row><row id="6"><column id="0">0.44601786023</column><column id="1">24559.6282281</column></row><row id="7"><column id="0">0.561833644857</column><column id="1">20967.9615806</column></row><row id="8"><column id="0">0.719968366148</column><column id="1">17653.4619579</column></row><row id="9"><column id="0">0.907304078312</column><column id="1">14996.9358137</column></row><row id="10"><column id="0">1.1518913692</column><column id="1">12652.3650699</column></row><row id="11"><column id="0">1.45715774062</column><column id="1">11044.0024676</column></row><row id="12"><column id="0">1.85114808222</column><column id="1">9063.23648788</column></row><row id="13"><column id="0">2.3466913907</column><column id="1">7504.85131183</column></row><row id="14"><column id="0">2.97488922473</column><column id="1">6410.63081568</column></row><row id="15"><column id="0">3.77125255349</column><column id="1">5353.30896103</column></row><row id="16"><column id="0">4.78079845931</column><column id="1">4531.10650414</column></row><row id="17"><column id="0">6.0605948778</column><column id="1">3812.14993328</column></row><row id="18"><column id="0">7.68298655243</column><column id="1">3211.91155772</column></row><row id="19"><column id="0">9.73968456151</column><column id="1">2621.46061696</column></row><row id="20"><column id="0">12.3469505915</column><column id="1">2305.83110832</column></row><row id="21"><column id="0">15.6521690148</column><column id="1">2012.33392696</column></row><row id="22"><column id="0">19.8421782815</column><column id="1">1714.96033779</column></row><row id="23"><column id="0">25.1538325827</column><column id="1">1473.05754523</column></row><row id="24"><column id="0">31.8873908208</column><column id="1">1296.44778558</column></row><row id="25"><column id="0">40.9404351342</column><column id="1">1149.13236787</column></row><row id="26"><column id="0">51.6259236661</column><column id="1">1009.94847661</column></row><row id="27"><column id="0">67.9170351449</column><column id="1">897.982565587</column></row><row id="28"><column id="0">85.6313481129</column><column id="1">780.253676731</column></row><row id="29"><column id="0">101.348243295</column><column id="1">740.53847789</column></row></rows></data></data></DynamicViscosity></RheologicalViscosity></Rheological></PROPERTIES></PolymerNanocomposite>
