Repository: nfinan/kgapp

File: materialsmine_production_export/files/0c37142a-eaf1-11eb-9f8d-005056a1dd7b/file
<?xml version="1.0" encoding="UTF-8"?><PolymerNanocomposite><ID>L193_S10_Palmeri_2010</ID><Control_ID>L193_S5_Palmeri_2010</Control_ID><SchemaVersion>PNC_schema_041220</SchemaVersion><DatasetID>5e970844c9db0157d0737e7e</DatasetID><SchemaID>5e96dbe7c49dc53363c20305</SchemaID><DATA_SOURCE><Citation><CommonFields><CitationType>research article</CitationType><Publication>ACS Nano</Publication><Title>Sacrificial Bonds in Stacked-Cup Carbon Nanofibers: Biomimetic Toughening Mechanisms for Composite Systems</Title><Author>Palmeri, Marc J.</Author><Author>Putz, Karl W.</Author><Author>Brinson, L. Catherine</Author><Keyword>stacked-cup carbon nanofibers</Keyword><Keyword>nanocomposite</Keyword><Keyword>toughness</Keyword><Keyword>sacrificial bonds</Keyword><Keyword>multifunctional</Keyword><Keyword>toughening mechanisms</Keyword><Keyword>biomimetic</Keyword><Publisher>American Chemical Society</Publisher><PublicationYear>2010</PublicationYear><DOI>10.1021/nn100661a</DOI><Volume>4</Volume><URL>https://pubs.acs.org/doi/10.1021/nn100661a</URL><Language>English</Language><Location>Department of Materials Science and Engineering, Department of Mechanical Engineering, Northwestern University, Evanston, Illinois 60208, USA</Location><DateOfCitation>2017-06-16</DateOfCitation></CommonFields><CitationType><Journal><ISSN>1936-0851</ISSN><Issue>7</Issue></Journal></CitationType></Citation></DATA_SOURCE><MATERIALS><Matrix><MatrixComponent><ChemicalName>tetraglycidyl 4,4'-diaminodiphenyl methane</ChemicalName><StdChemicalName>tetraglycidyl 4,4'-diaminodiphenyl methane</StdChemicalName><uSMILES>C1OC1CN(CC2CO2)C3=CC=C(CC4=CC=C(C=C4)N(CC5CO5)CC6CO6)C=C3</uSMILES><Abbreviation>TGDDM</Abbreviation><ManufacturerOrSourceName>Huntsman</ManufacturerOrSourceName><TradeName>Araldite MY721</TradeName><Density><description>inserted from ChemProps, NanoMine</description><value>1.16</value><unit>g/cm3</unit></Density><Hardener>3,3'-diaminodiphenyl sulfone ((3,3')-DDS, Aradur 9719-1, Huntsman)</Hardener><MatrixComponentComposition><Constituent>TGDDM</Constituent><Fraction><mass>1</mass></Fraction></MatrixComponentComposition></MatrixComponent><MatrixComponent><ChemicalName>triglycidyl para-aminophenol</ChemicalName><StdChemicalName>triglycidyl para-aminophenol</StdChemicalName><uSMILES>NC1=C(CC2CO2)C(=C(O)C=C1CC3CO3)CC4CO4</uSMILES><Abbreviation>TGPAP</Abbreviation><ManufacturerOrSourceName>Huntsman</ManufacturerOrSourceName><TradeName>Araldite MY0510</TradeName><Density><description>inserted from ChemProps, NanoMine</description><value>1.22</value><unit>g/cm3</unit></Density><MatrixComponentComposition><Constituent>TGPAP</Constituent><Fraction><mass>0</mass></Fraction></MatrixComponentComposition></MatrixComponent></Matrix><Filler><FillerComponent><ChemicalName>carbon nanofibers</ChemicalName><StdChemicalName>Carbon nanofibers</StdChemicalName><Abbreviation>CNF</Abbreviation><ManufacturerOrSourceName>Grupo Antolin Ingenieria</ManufacturerOrSourceName><TradeName>GANF1</TradeName><Density><description>inserted from ChemProps, NanoMine</description><value>2.1</value><unit>g/cm3</unit></Density><ParticleAspectRatio><value>35</value></ParticleAspectRatio><NonSphericalShape><Width><description>20-200 nm diameters</description><value>110</value><unit>nm</unit><uncertainty><type>absolute</type><value>90</value></uncertainty></Width><Length><description>1-6 micrometer lengths</description><value>3.5</value><unit>micrometer</unit><uncertainty><type>absolute</type><value>2.5</value></uncertainty></Length><Depth><description>20-200 nm diameters</description><value>110</value><unit>nm</unit><uncertainty><type>absolute</type><value>90</value></uncertainty></Depth></NonSphericalShape><FillerComponentInComposite><mass>0.0068</mass><volume>0.003767658511048868</volume></FillerComponentInComposite></FillerComponent><FillerComposition><Fraction><mass><value>0.0068</value><source>reported</source></mass><volume><value>0.003767658511048868</value><source>computed by NanoMine</source></volume></Fraction></FillerComposition></Filler></MATERIALS><PROCESSING><ExperimentalProcedure>samples based on pure TGDDM resin were processed at 80 °C</ExperimentalProcedure><SolutionProcessing><ChooseParameter><Mixing><Description>hand-mixing until homogeneous</Description><MixingMethod>blending</MixingMethod><ChemicalUsed><description>epoxy</description></ChemicalUsed><ChemicalUsed><description>CNF</description></ChemicalUsed></Mixing></ChooseParameter><ChooseParameter><Mixing><MixingMethod>ultra-sonication</MixingMethod><Time><value>1</value><unit>hours</unit></Time></Mixing></ChooseParameter><ChooseParameter><Mixing><MixingMethod>high shear mixing</MixingMethod><ChemicalUsed><description>epoxy</description></ChemicalUsed><ChemicalUsed><description>CNF</description></ChemicalUsed><ChemicalUsed><description>diamine hardener (3,3'- diaminodiphenyl sulfone)</description></ChemicalUsed><RPM><value>9000</value></RPM><Time><value>3</value><unit>minutes</unit></Time></Mixing></ChooseParameter><ChooseParameter><Mixing><MixingMethod>ultra-sonication</MixingMethod><ChemicalUsed><description>epoxy</description></ChemicalUsed><ChemicalUsed><description>CNF</description></ChemicalUsed><ChemicalUsed><description>diamine hardener (3,3'- diaminodiphenyl sulfone)</description></ChemicalUsed><Time><value>1</value><unit>hours</unit></Time></Mixing></ChooseParameter><ChooseParameter><Drying-Evaporation><Description>degassed overnight in a vacuum oven</Description><Time><value>12</value><unit>hours</unit></Time><Pressure><value>0</value><unit>Pa</unit></Pressure></Drying-Evaporation></ChooseParameter><ChooseParameter><Molding><MoldingMode>hot-pressing</MoldingMode></Molding></ChooseParameter><ChooseParameter><Heating><Description>Curing</Description><Temperature><value>80</value><unit>Celsius</unit></Temperature><Time><value>30</value><unit>minutes</unit></Time></Heating></ChooseParameter><ChooseParameter><Heating><Description>Curing</Description><Temperature><value>100</value><unit>Celsius</unit></Temperature><Time><value>30</value><unit>minutes</unit></Time></Heating></ChooseParameter><ChooseParameter><Heating><Description>Curing</Description><Temperature><value>120</value><unit>Celsius</unit></Temperature><Time><value>90</value><unit>minutes</unit></Time></Heating></ChooseParameter><ChooseParameter><Heating><Description>Curing</Description><Temperature><value>177</value><unit>Celsius</unit></Temperature><Time><value>2</value><unit>hours</unit></Time></Heating></ChooseParameter><ChooseParameter><Heating><Description>Curing</Description><Temperature><value>177</value><unit>Celsius</unit></Temperature><Time><value>3</value><unit>hours</unit></Time></Heating></ChooseParameter></SolutionProcessing></PROCESSING><CHARACTERIZATION><Transmission_Electron_Microscopy><EquipmentUsed>Hitachi H-8100</EquipmentUsed><AcceleratingVoltage><value>200</value><unit>kV</unit></AcceleratingVoltage></Transmission_Electron_Microscopy><Scanning_Electron_Microscopy><EquipmentUsed>LEO Gemini 1525</EquipmentUsed><AcceleratingVoltage><value>3</value><unit>kV</unit></AcceleratingVoltage><WorkingDistance><value>5</value><unit>mm</unit></WorkingDistance></Scanning_Electron_Microscopy><Dynamic_Mechanical_Analysis><Equipment>RSA3</Equipment><Description>TA Instruments</Description></Dynamic_Mechanical_Analysis><Dielectric_and_Impedance_Spectroscopy_Analysis><Equipment>Solartron 1260 impedance analyzer</Equipment><Description>with a Solartron 1287 dielectric interface</Description></Dielectric_and_Impedance_Spectroscopy_Analysis><Differential_Scanning_Calorimetry><Equipment>Mettler Toledo 822</Equipment></Differential_Scanning_Calorimetry></CHARACTERIZATION><PROPERTIES><Viscoelastic><DynamicProperties><DynamicPropertyProfile><description>Storage Modulus at 50 C</description><value>4.17754785308</value><unit>GPa</unit></DynamicPropertyProfile></DynamicProperties></Viscoelastic><Electrical><ElectricConductivity><value>4.27217388176e-07</value><unit>S/m</unit></ElectricConductivity></Electrical><Thermal><GlassTransitionTemperature><value>249.540080666</value><unit>Celsius</unit></GlassTransitionTemperature></Thermal></PROPERTIES><MICROSTRUCTURE><ImageFile><File>http://localhost/nmr/blob?id=5b636bfbe74a1d324e0d8659</File><MicroscopyType>SEM</MicroscopyType></ImageFile></MICROSTRUCTURE></PolymerNanocomposite>

File: materialsmine_production_export/files/0c512e92-4cc0-11ec-9aa5-005056a1ee50/file
<?xml version='1.0' encoding='UTF-8'?>
<PolymerNanocomposite><ID>L388_S4_benes_2018</ID><Control_ID>L388_S1_benes_2018</Control_ID><SchemaVersion>PNC_schema_041220.xsd</SchemaVersion><SchemaID>5e95fa482b532717e8987098</SchemaID><DatasetID>5edf785992c79c8606e2414e</DatasetID><DATA_SOURCE><Citation><CommonFields><CitationType>research article</CitationType><Publication>Macromolecules</Publication><Title>Aqueous-Based Functionalizations of Titanate Nanotubes: A Straightforward Route to High-Performance Epoxy Composites with Interfacially Bonded Nanofillers</Title><Author>Beneš, Hynek</Author><Author>Popelková, Daniela</Author><Author>Šturcová, Adriana</Author><Author>Popelka, Štěpán</Author><Author>Jůza, Josef</Author><Author>Pop-Georgievski, Ognen</Author><Author>Konefał, Magdalena</Author><Author>Hrubý, Martin</Author><PublicationYear>2018</PublicationYear><DOI>10.1021/acs.macromol.8b01204</DOI><Volume>51</Volume><URL>https://pubs.acs.org/doi/10.1021/acs.macromol.8b01204</URL><Language>English</Language><Location>Institute of Macromolecular Chemistry, Czech Academy of Sciences, Heyrovského nám. 2, 162 06 Prague 6, Czech Republic</Location></CommonFields><CitationType><Journal><ISSN>1520-5835</ISSN><Issue>15</Issue></Journal></CitationType></Citation></DATA_SOURCE><MATERIALS><Matrix><MatrixComponent><ChemicalName>diglycidyl ether of bisphenol A</ChemicalName><StdChemicalName>DGEBA Epoxy Resin</StdChemicalName><uSMILES>CC(C)(C1=CC=C(OCC2CO2)C=C1)C3=CC=C(OCC4CO4)C=C3</uSMILES><Abbreviation>DGEBA</Abbreviation><PlasticType>thermoset</PlasticType><PolymerType>homopolymer</PolymerType><ManufacturerOrSourceName>Hexion</ManufacturerOrSourceName><TradeName>Epikote 828</TradeName><Density><description>inserted from ChemProps, NanoMine</description><value>1.13</value><unit>g/cm3</unit></Density></MatrixComponent></Matrix><Filler><FillerComponent><ChemicalName>Titanate</ChemicalName><StdChemicalName>Sodium titanate nanotubes</StdChemicalName><Abbreviation>TiNT</Abbreviation><Density><description>inserted from ChemProps, NanoMine</description><value>1.1</value><unit>g/cm3</unit></Density><CrystalPhase>H2Ti3O7</CrystalPhase><SurfaceArea><specific><value>309.0</value><unit>m^2/g</unit></specific></SurfaceArea><FillerComponentInComposite><mass>0.03</mass><volume>0.030792987555636295</volume></FillerComponentInComposite><ParticleSurfaceTreatment><ChemicalName>Polyethyleneimine</ChemicalName><Abbreviation>PEI</Abbreviation><ManufacturerOrSourceName>Sigma Aldrich</ManufacturerOrSourceName><MolecularWeight><value>25000.0</value><unit>g/mol</unit></MolecularWeight><PST_Composition><Constituent>measured using TGA</Constituent><Fraction><mass>0.411</mass></Fraction></PST_Composition><PST_Composition/><SurfaceChemistryProcessing><ChooseParameter><Additive><Description>Branched PEI (Mw = 25000; Sigma-Aldrich, primary, secondary,
and tertiary amines are 31, 39, and 30 mol %, respectively41) was
dissolved in the aqueous TiNT suspension at a concentration of 0.56
g/L (Ti:N molar ratio of 1:1.1).</Description><Additive>aqueous TiNT suspension</Additive></Additive></ChooseParameter><ChooseParameter><Additive><Description>Branched PEI (Mw = 25000; Sigma-Aldrich, primary, secondary,
and tertiary amines are 31, 39, and 30 mol %, respectively41) was
dissolved in the aqueous TiNT suspension at a concentration of 0.56
g/L (Ti:N molar ratio of 1:1.1).</Description><Additive>PEI</Additive><Amount><value>0.56</value><unit>g/L</unit></Amount></Additive></ChooseParameter><ChooseParameter><Mixing><Description>The suspension was stirred at a room
temperature for 24 h.</Description><MixingMethod>stirring</MixingMethod><Time><value>24</value><unit>hours</unit></Time><Temperature><value>25</value><unit>Celsius</unit></Temperature></Mixing></ChooseParameter><ChooseParameter><Other>Finally, the dispersion was purified using
dialysis, and the resulting PEI-modified TiNT (PEI-TiNT) were
isolated using freeze-drying.</Other></ChooseParameter></SurfaceChemistryProcessing></ParticleSurfaceTreatment></FillerComponent><FillerComposition><Fraction><mass><value>0.03</value><source>reported</source></mass><volume><value>0.030792987555636295</value><source>computed by NanoMine</source></volume></Fraction></FillerComposition><Description>Titanate nanotubes</Description></Filler></MATERIALS><PROCESSING><ExperimentalProcedure>Sodium TiNT were
synthesized by alkali hydrothermal treatment of TiO2 powder (rutile,
size &lt;5 μm, Sigma-Aldrich) as described in ref 39 with minor
modifications. The mass of 0.1 g of rutile was dispersed in 100 mL of
10 mol/L aqueous NaOH solution, and the suspension was stirred in
a closed PTFE vessel at 120 °C for 48 h. After cooling to room
temperature, the suspension of TiNT was first washed with distilled
water until pH ≈ 10 was reached and then further reduced by
addition of concentrated HCl until pH ≈ 6 was achieved. To remove
the salts, the suspension was ultrafiltered in a stirred cell (Millipore)
with a membrane MW cutoff of 50000. The prepared suspension of
TiNT at a concentration of 1 g/L was either used directly in further
functionalization step or freeze-dried to isolate the pristine TiNT.
Epoxy resin based on diglycidyl ether of bisphenol A
(Epikote 828, epoxy equivalent = 187 g/equiv, Hexion), further
denoted as DGEBA, was first heated at 60 °C for 2 h to melt any
crystalline structures. After cooling, pristine or functionalized TiNT
were dispersed in DGEBA using a high-speed mixer (Turbotest 33/
300P, Rayneri) at 2000 rpm for 30 min at room temperature. Then, a
stoichiometric amount of polyoxypropylene diamine hardener (Jeffamine
D 2000, amine equivalent = 492 g/equiv, Huntsman), further
denoted as D2000, was added and quickly degassed while stirring
under vacuum. The prepared reactive dispersions were either kept in a
freezer at −20 °C (for kinetics measurements) or cured in a silicone
mold at 120 °C for 12 h followed by postcuring for 2 h at 150 °C. The
final nanocomposites always contained 3 wt % of pristine or modified
TiNT. The neat DGEBA-D2000 epoxy matrix was prepared following
the same protocol without TiNT addition.</ExperimentalProcedure><SolutionProcessing><ChooseParameter><Additive><Description>alkali hydrothermal treatment of TiO2 powder</Description><Additive>rutile TiO2 powder, Sigma Aldrich</Additive><Amount><value>0.1</value><unit>g</unit></Amount></Additive></ChooseParameter><ChooseParameter><Solvent><SolventName>NaOH</SolventName><SolventAmount><value>10</value><unit>mol/L</unit></SolventAmount></Solvent></ChooseParameter><ChooseParameter><Mixing><MixingMethod>stirring</MixingMethod><ChemicalUsed><description>NAaOH</description><value>10</value><unit>mol/L</unit></ChemicalUsed><Time><value>48</value><unit>hours</unit></Time><Temperature><value>120</value><unit>Celsius</unit></Temperature></Mixing></ChooseParameter><ChooseParameter><Cooling><Description>After cooling to room
temperature, the suspension of TiNT was first washed with distilled
water until pH ≈ 10 was reached and then further reduced by
addition of concentrated HCl until pH ≈ 6 was achieved.</Description><Temperature><value>25</value><unit>Celsius</unit></Temperature></Cooling></ChooseParameter><ChooseParameter><Additive><Description>After cooling to room
temperature, the suspension of TiNT was first washed with distilled
water until pH ≈ 10 was reached and then further reduced by
addition of concentrated HCl until pH ≈ 6 was achieved.</Description><Additive>HCl</Additive></Additive></ChooseParameter><ChooseParameter><Other>surface treatment of TiNTs</Other></ChooseParameter><ChooseParameter><Additive><Description>Epoxy resin based on diglycidyl ether of bisphenol A
(Epikote 828, epoxy equivalent = 187 g/equiv, Hexion), further
denoted as DGEBA, was first heated at 60 °C for 2 h to melt any
crystalline structures.</Description><Additive>DGEBA</Additive></Additive></ChooseParameter><ChooseParameter><Heating><Description>Epoxy resin based on diglycidyl ether of bisphenol A
(Epikote 828, epoxy equivalent = 187 g/equiv, Hexion), further
denoted as DGEBA, was first heated at 60 °C for 2 h to melt any
crystalline structures.</Description><Temperature><value>60</value><unit>Celsius</unit></Temperature><Time><value>2</value><unit>hours</unit></Time></Heating></ChooseParameter><ChooseParameter><Additive><Description>After cooling, pristine or functionalized TiNT
were dispersed in DGEBA using a high-speed mixer (Turbotest 33/
300P, Rayneri) at 2000 rpm for 30 min at room temperature.</Description><Additive>TiNT</Additive><Amount><value>3</value><unit>wt %</unit></Amount></Additive></ChooseParameter><ChooseParameter><Mixing><Description>After cooling, pristine or functionalized TiNT
were dispersed in DGEBA using a high-speed mixer (Turbotest 33/
300P, Rayneri) at 2000 rpm for 30 min at room temperature.</Description><Mixer>Turbotest 33/300P, Rayneri</Mixer><MixingMethod>high shear mixing</MixingMethod><RPM><value>2000</value><unit>RPM</unit></RPM><Time><value>30</value><unit>minutes</unit></Time><Temperature><value>25</value><unit>Celsius</unit></Temperature></Mixing></ChooseParameter><ChooseParameter><Additive><Description>Then, a
stoichiometric amount of polyoxypropylene diamine hardener (Jeffamine
D 2000, amine equivalent = 492 g/equiv, Huntsman), further
denoted as D2000, was added and quickly degassed while stirring
under vacuum.</Description><Additive>D2000</Additive></Additive></ChooseParameter><ChooseParameter><Mixing><Description>Then, a
stoichiometric amount of polyoxypropylene diamine hardener (Jeffamine
D 2000, amine equivalent = 492 g/equiv, Huntsman), further
denoted as D2000, was added and quickly degassed while stirring
under vacuum.</Description><MixingMethod>stirring</MixingMethod></Mixing></ChooseParameter><ChooseParameter><Curing><Description>The prepared reactive dispersions were either kept in a
freezer at −20 °C (for kinetics measurements) or cured in a silicone
mold at 120 °C for 12 h followed by postcuring for 2 h at 150 °C.</Description><Temperature><value>120</value><unit>Celsius</unit></Temperature><Time><value>12</value><unit>hours</unit></Time></Curing></ChooseParameter><ChooseParameter><Curing><Description>The prepared reactive dispersions were either kept in a
freezer at −20 °C (for kinetics measurements) or cured in a silicone
mold at 120 °C for 12 h followed by postcuring for 2 h at 150 °C.</Description><Temperature><value>150</value><unit>Celsius</unit></Temperature><Time><value>2</value><unit>hours</unit></Time></Curing></ChooseParameter></SolutionProcessing></PROCESSING><PROPERTIES><Thermal><ThermalDecompositionTemperature><value>407.0</value><unit>Celsius</unit></ThermalDecompositionTemperature></Thermal><Rheological><RheologicalComplexModulus><RheologicalStorageModulus><data><AxisLabel><xName>Frequency</xName><xUnit>rad/s</xUnit><yName>Storage modulus</yName><yUnit>Pa</yUnit></AxisLabel><data><headers><column>Frequency (rad/s)</column><column>Storage Modulus (Pa)</column></headers><rows><row><column>0.01</column><column>207.0</column></row><row><column>0.0158</column><column>176.0</column></row><row><column>0.0251</column><column>154.0</column></row><row><column>0.0398</column><column>141.0</column></row><row><column>0.0631</column><column>135.0</column></row><row><column>0.1</column><column>129.0</column></row><row><column>0.158</column><column>134.0</column></row><row><column>0.251</column><column>137.0</column></row><row><column>0.398</column><column>132.0</column></row><row><column>0.631</column><column>128.0</column></row><row><column>1.0</column><column>124.0</column></row><row><column>1.58</column><column>121.0</column></row><row><column>2.51</column><column>116.0</column></row><row><column>3.98</column><column>111.0</column></row><row><column>6.31</column><column>98.6</column></row><row><column>10.0</column><column>82.9</column></row><row><column>15.8</column><column>73.8</column></row><row><column>25.1</column><column>71.4</column></row><row><column>39.8</column><column>73.8</column></row><row><column>63.1</column><column>106.0</column></row><row><column>100.0</column><column>111.0</column></row></rows></data></data></RheologicalStorageModulus><RheologicalLossModulus><data><AxisLabel><xName>Frequency</xName><xUnit>rad/s</xUnit><yName>Loss modulus</yName><yUnit>Pa</yUnit></AxisLabel><data><headers><column>Frequency (rad/s)</column><column>Loss Modulus (Pa)</column></headers><rows><row><column>0.01</column><column>158.0</column></row><row><column>0.0158</column><column>132.0</column></row><row><column>0.0251</column><column>121.0</column></row><row><column>0.0398</column><column>117.0</column></row><row><column>0.0631</column><column>116.0</column></row><row><column>0.1</column><column>116.0</column></row><row><column>0.158</column><column>125.0</column></row><row><column>0.251</column><column>130.0</column></row><row><column>0.398</column><column>135.0</column></row><row><column>0.631</column><column>143.0</column></row><row><column>1.0</column><column>155.0</column></row><row><column>1.58</column><column>173.0</column></row><row><column>2.51</column><column>201.0</column></row><row><column>3.98</column><column>244.0</column></row><row><column>6.31</column><column>295.0</column></row><row><column>10.0</column><column>386.0</column></row><row><column>15.8</column><column>534.0</column></row><row><column>25.1</column><column>765.0</column></row><row><column>39.8</column><column>1120.0</column></row><row><column>63.1</column><column>1690.0</column></row><row><column>100.0</column><column>2560.0</column></row></rows></data></data></RheologicalLossModulus></RheologicalComplexModulus></Rheological></PROPERTIES></PolymerNanocomposite>
