Repository: nfinan/kgapp

File: materialsmine_production_export/files/0c712e5a-4ca6-11ec-9aa5-005056a1ee50/file
<?xml version="1.0" encoding="UTF-8"?><PolymerNanocomposite><ID>L305_S4_Peng_2005</ID><Control_ID>L305_S1_Peng_2005</Control_ID><SchemaVersion>PNC_schema_041220</SchemaVersion><DatasetID>5e971b2dc9db0157d0737edd</DatasetID><SchemaID>5e96dbe7c49dc53363c20305</SchemaID><DATA_SOURCE><Citation><CommonFields><CitationType>research article</CitationType><Publication>Synthetic Metals</Publication><Title>Dynamic mechanical analysis of polyvinylalcohol/silica nanocomposite</Title><Author>Peng, Zheng</Author><Author>Kong, Ling Xue</Author><Author>Li, Si Dong</Author><Keyword>Polyvinylalcohol</Keyword><Keyword>Silica</Keyword><Keyword>Nanocomposites</Keyword><Keyword>Dynamic mechanical analysis (DMA)</Keyword><Publisher>Elsevier</Publisher><PublicationYear>2005</PublicationYear><DOI>10.1016/j.synthmet.2005.07.098</DOI><Volume>152</Volume><URL>https://linkinghub.elsevier.com/retrieve/pii/S0379677905002080</URL><Language>English</Language><Location>Centre for Advanced Manufacturing Research, University of South Australia, Mawson Lakes SA 5095, Australia</Location><DateOfCitation>2019-05-08</DateOfCitation></CommonFields><CitationType><Journal><ISSN>03796779</ISSN><Issue>1-3</Issue></Journal></CitationType></Citation></DATA_SOURCE><MATERIALS><Matrix><MatrixComponent><ChemicalName>polyvinylalcohol</ChemicalName><StdChemicalName>Poly(vinyl alcohol)</StdChemicalName><uSMILES>C(C(O)[*])[*]</uSMILES><PubChemRef>11199</PubChemRef><Abbreviation>PVA</Abbreviation><ConstitutionalUnit>C2H4O</ConstitutionalUnit><PlasticType>thermoplastic</PlasticType><MolecularWeight><value>67000</value><unit>g/mol</unit></MolecularWeight><Density><value>1.31</value><unit>g/cm^3</unit></Density></MatrixComponent></Matrix><Filler><FillerComponent><ChemicalName>silica</ChemicalName><StdChemicalName>Silicon dioxide</StdChemicalName><PubChemRef>24261</PubChemRef><Abbreviation>SiO2</Abbreviation><ManufacturerOrSourceName>Aldrich</ManufacturerOrSourceName><Density><value>2.65</value><unit>g/cm^3</unit></Density><SphericalParticleDiameter><value>14</value><unit>nanometers</unit></SphericalParticleDiameter><SurfaceArea><total><value>200</value><unit>m^2/g</unit><uncertainty><type>absolute</type><value>25</value></uncertainty></total></SurfaceArea><FillerComponentInComposite><mass>0.05</mass><volume>0.025358110723964388</volume></FillerComponentInComposite></FillerComponent><FillerComposition><Fraction><mass><value>0.05</value><source>reported</source></mass><volume><value>0.025358110723964388</value><source>computed by NanoMine</source></volume></Fraction></FillerComposition></Filler></MATERIALS><PROCESSING><ExperimentalProcedure>The PVA/SiO2 nanocomposite was prepared using self assembly monolayer technique</ExperimentalProcedure><SolutionProcessing><ChooseParameter><Mixing><Description>Positively charged polyallylamine hydrochloride (PAH) molecular chains are absorbed on the surface of negatively charged SiO2 nanocomposites through electrostatic absorptive interaction.</Description><ChemicalUsed><description>polyallylamine hydrochloride</description></ChemicalUsed><ChemicalUsed><description>SiO2 nanocomposites</description></ChemicalUsed></Mixing></ChooseParameter><ChooseParameter><Mixing><Description>PVA molecular chains are then assembled onto the surface of SiO2 nanoparticles through hydrogen bonding interaction between the hydroxy groups of PVA and the amino groups of PAH.</Description><ChemicalUsed><description>PVA</description></ChemicalUsed><ChemicalUsed><description>SiO2 nanoparticles</description></ChemicalUsed></Mixing></ChooseParameter><ChooseParameter><Mixing><Description>Nanoparticles are dispersed in PVA matrix uniformly.</Description><MixingMethod>dissolving</MixingMethod><ChemicalUsed><description>PVA</description></ChemicalUsed><ChemicalUsed><description>SiO2 nanoparticles</description></ChemicalUsed></Mixing></ChooseParameter></SolutionProcessing></PROCESSING><CHARACTERIZATION><Dynamic_Mechanical_Analysis><Equipment>NETSCH DMA 242C</Equipment><Description>Dynamic and quasi-thermal mechanical analysis was performed on the same instrument.</Description></Dynamic_Mechanical_Analysis></CHARACTERIZATION><PROPERTIES><Viscoelastic><DynamicProperties><MeasurementMode>tensile</MeasurementMode><MeasurementMethod>DMA</MeasurementMethod><DMA_mode><TemperatureSweep><condition><frequency><value>5</value><unit>Hz</unit></frequency></condition></TemperatureSweep></DMA_mode><DynamicPropertyProfile><data><AxisLabel><xName>Temperature</xName><xUnit>Celsius</xUnit><yName>Log-storage modulus</yName></AxisLabel><data><headers><column id="0">Temperature (Celsius)</column><column id="1">Log-storage modulus</column></headers><rows><row id="0"><column id="0">-39.8514632506</column><column id="1">3.81274835944</column></row><row id="1"><column id="0">-35.7693956949</column><column id="1">3.81339096723</column></row><row id="2"><column id="0">-31.9805194805</column><column id="1">3.81331168831</column></row><row id="3"><column id="0">-28.0119527488</column><column id="1">3.80604569182</column></row><row id="4"><column id="0">-24.0496771855</column><column id="1">3.78890903611</column></row><row id="5"><column id="0">-20.0530509454</column><column id="1">3.7852737693</column></row><row id="6"><column id="0">-15.9988600345</column><column id="1">3.78704762854</column></row><row id="7"><column id="0">-12.1038809381</column><column id="1">3.78324900699</column></row><row id="8"><column id="0">-8.13019978731</column><column id="1">3.78043094602</column></row><row id="9"><column id="0">-4.3822082991</column><column id="1">3.7831693384</column></row><row id="10"><column id="0">-0.231831125994</column><column id="1">3.78414407708</column></row><row id="11"><column id="0">3.6829453042</column><column id="1">3.75065482343</column></row><row id="12"><column id="0">7.63819410711</column><column id="1">3.7547083188</column></row><row id="13"><column id="0">11.6446087972</column><column id="1">3.75446954619</column></row><row id="14"><column id="0">15.5150318735</column><column id="1">3.75958534404</column></row><row id="15"><column id="0">20.4900798566</column><column id="1">3.75527901638</column></row><row id="16"><column id="0">24.4072684808</column><column id="1">3.74366188187</column></row><row id="17"><column id="0">28.2808131923</column><column id="1">3.72947907042</column></row><row id="18"><column id="0">30.60219753</column><column id="1">3.72451799062</column></row><row id="19"><column id="0">33.7196493658</column><column id="1">3.69466894082</column></row><row id="20"><column id="0">36.8639194593</column><column id="1">3.69628379715</column></row><row id="21"><column id="0">40.1086620835</column><column id="1">3.68946067941</column></row><row id="22"><column id="0">45.6739351726</column><column id="1">3.66562834026</column></row><row id="23"><column id="0">48.8330266464</column><column id="1">3.65926829254</column></row><row id="24"><column id="0">51.89780247</column><column id="1">3.63817831955</column></row><row id="25"><column id="0">55.1432219007</column><column id="1">3.60561820405</column></row><row id="26"><column id="0">56.663806221</column><column id="1">3.60746511085</column></row><row id="27"><column id="0">59.0346217134</column><column id="1">3.58052904919</column></row><row id="28"><column id="0">62.2183577419</column><column id="1">3.55166014883</column></row><row id="29"><column id="0">64.4883046109</column><column id="1">3.49119738332</column></row><row id="30"><column id="0">67.897837857</column><column id="1">3.4214855244</column></row><row id="31"><column id="0">69.9830142609</column><column id="1">3.3523534329</column></row><row id="32"><column id="0">71.9642414806</column><column id="1">3.27272673771</column></row><row id="33"><column id="0">75.4865706501</column><column id="1">3.1017171394</column></row><row id="34"><column id="0">79.1177147104</column><column id="1">2.94871706533</column></row><row id="35"><column id="0">79.5454545455</column><column id="1">2.83809115413</column></row><row id="36"><column id="0">85.6996885948</column><column id="1">2.62631743161</column></row><row id="37"><column id="0">88.0151329791</column><column id="1">2.51307041522</column></row><row id="38"><column id="0">88.5793021692</column><column id="1">2.42196800552</column></row><row id="39"><column id="0">89.8446299073</column><column id="1">2.24627672161</column></row><row id="40"><column id="0">90.6037577731</column><column id="1">2.044551727</column></row><row id="41"><column id="0">92.7753105205</column><column id="1">1.89479650429</column></row><row id="42"><column id="0">94.3385293181</column><column id="1">1.7481579366</column></row><row id="43"><column id="0">96.7990040538</column><column id="1">1.6070214457</column></row><row id="44"><column id="0">98.2534441752</column><column id="1">1.5051853691</column></row><row id="45"><column id="0">103.306468736</column><column id="1">1.37695435125</column></row><row id="46"><column id="0">104.811275774</column><column id="1">1.33636613908</column></row><row id="47"><column id="0">108.576471213</column><column id="1">1.26950016639</column></row><row id="48"><column id="0">112.687993206</column><column id="1">1.23992570929</column></row><row id="49"><column id="0">116.637177536</column><column id="1">1.21406034601</column></row><row id="50"><column id="0">120.424024205</column><column id="1">1.15034138449</column></row><row id="51"><column id="0">124.535546198</column><column id="1">1.09936624178</column></row><row id="52"><column id="0">128.398032485</column><column id="1">1.03195587006</column></row></rows></data></data></DynamicPropertyProfile></DynamicProperties><DynamicProperties><MeasurementMode>tensile</MeasurementMode><MeasurementMethod>DMA</MeasurementMethod><DMA_mode><TemperatureSweep><condition><frequency><value>5</value><unit>Hz</unit></frequency></condition></TemperatureSweep></DMA_mode><DynamicPropertyProfile><data><AxisLabel><xName>Temperature</xName><xUnit>Celsius</xUnit><yName>Tan delta</yName></AxisLabel><data><headers><column id="0">Temperature (Celsius)</column><column id="1">Tan delta</column></headers><rows><row id="0"><column id="0">0.233836705102</column><column id="1">0.0377201028027</column></row><row id="1"><column id="0">4.47012495849</column><column id="1">0.0388822391947</column></row><row id="2"><column id="0">7.40493576965</column><column id="1">0.0388707075215</column></row><row id="3"><column id="0">11.3180168512</column><column id="1">0.0388553319574</column></row><row id="4"><column id="0">14.9107736792</column><column id="1">0.036483651184</column></row><row id="5"><column id="0">19.8050079494</column><column id="1">0.0352856384756</column></row><row id="6"><column id="0">22.7398187605</column><column id="1">0.0352741068025</column></row><row id="7"><column id="0">26.6557827604</column><column id="1">0.0340799379852</column></row><row id="8"><column id="0">30.8834222589</column><column id="1">0.0387784541365</column></row><row id="9"><column id="0">35.1225934306</column><column id="1">0.0387617972753</column></row><row id="10"><column id="0">39.0327915938</column><column id="1">0.0399252149643</column></row><row id="11"><column id="0">41.9704853233</column><column id="1">0.038734890038</column></row><row id="12"><column id="0">44.8966473796</column><column id="1">0.0422597381242</column></row><row id="13"><column id="0">46.8272416558</column><column id="1">0.0528611896202</column></row><row id="14"><column id="0">50.7230252277</column><column id="1">0.0599185735747</column></row><row id="15"><column id="0">54.6072771264</column><column id="1">0.0716911305417</column></row><row id="16"><column id="0">57.8422317631</column><column id="1">0.0822874568497</column></row><row id="17"><column id="0">59.7930064673</column><column id="1">0.0846373555738</column></row><row id="18"><column id="0">61.0714205633</column><column id="1">0.0952413696638</column></row><row id="19"><column id="0">61.7005373973</column><column id="1">0.104669153095</column></row><row id="20"><column id="0">62.9818344116</column><column id="1">0.114094373932</column></row><row id="21"><column id="0">63.6224829187</column><column id="1">0.11880698435</column></row><row id="22"><column id="0">64.5603923331</column><column id="1">0.135306246003</column></row><row id="23"><column id="0">65.1750945757</column><column id="1">0.150627995699</column></row><row id="24"><column id="0">66.7738329253</column><column id="1">0.163588314998</column></row><row id="25"><column id="0">67.7203910946</column><column id="1">0.176551196892</column></row><row id="26"><column id="0">67.9917057373</column><column id="1">0.198946987404</column></row><row id="27"><column id="0">68.9238493152</column><column id="1">0.217803835563</column></row><row id="28"><column id="0">70.8256144086</column><column id="1">0.24019321959</column></row><row id="29"><column id="0">71.7260458854</column><column id="1">0.272016793533</column></row><row id="30"><column id="0">73.5730355314</column><column id="1">0.316803249369</column></row><row id="31"><column id="0">75.4229080958</column><column id="1">0.360410911952</column></row><row id="32"><column id="0">76.9812855894</column><column id="1">0.389874336795</column></row><row id="33"><column id="0">77.2554831504</column><column id="1">0.411091334054</column></row><row id="34"><column id="0">77.8788341478</column><column id="1">0.422876703992</column></row><row id="35"><column id="0">80.1297526776</column><column id="1">0.435834460697</column></row><row id="36"><column id="0">81.3995180188</column><column id="1">0.449974854546</column></row><row id="37"><column id="0">82.9780759403</column><column id="1">0.471186726617</column></row><row id="38"><column id="0">85.6156258442</column><column id="1">0.45938854371</column></row><row id="39"><column id="0">87.5952297312</column><column id="1">0.449950509903</column></row><row id="40"><column id="0">88.2675903394</column><column id="1">0.441696394537</column></row><row id="41"><column id="0">88.9572484574</column><column id="1">0.426369519652</column></row><row id="42"><column id="0">90.2817892459</column><column id="1">0.418112841693</column></row><row id="43"><column id="0">90.9627986089</column><column id="1">0.406322346567</column></row><row id="44"><column id="0">91.9929614084</column><column id="1">0.38510022412</column></row><row id="45"><column id="0">93.0058266982</column><column id="1">0.370950861192</column></row><row id="46"><column id="0">94.0215749062</column><column id="1">0.35562270501</column></row><row id="47"><column id="0">96.3388005565</column><column id="1">0.341468216894</column></row><row id="48"><column id="0">96.7542611134</column><column id="1">0.30492434475</column></row><row id="49"><column id="0">97.8132530957</column><column id="1">0.271914289772</column></row><row id="50"><column id="0">98.5432720695</column><column id="1">0.240084309344</column></row><row id="51"><column id="0">100.612246423</column><column id="1">0.19410368469</column></row><row id="52"><column id="0">101.636643386</column><column id="1">0.175239148749</column></row><row id="53"><column id="0">102.643742839</column><column id="1">0.163447372327</column></row><row id="54"><column id="0">103.988464056</column><column id="1">0.146939141595</column></row><row id="55"><column id="0">105.001329346</column><column id="1">0.132789778667</column></row><row id="56"><column id="0">106.005545881</column><column id="1">0.122176795498</column></row><row id="57"><column id="0">106.0401409</column><column id="1">0.10803127646</column></row><row id="58"><column id="0">108.01397895</column><column id="1">0.100950829159</column></row><row id="59"><column id="0">108.692105395</column><column id="1">0.0903391272872</column></row><row id="60"><column id="0">110.007997429</column><column id="1">0.0856188290867</column></row><row id="61"><column id="0">110.686123874</column><column id="1">0.0750071272146</column></row><row id="62"><column id="0">112.016430499</column><column id="1">0.0643928627485</column></row><row id="63"><column id="0">113.014881197</column><column id="1">0.0561374660857</column></row><row id="64"><column id="0">114.333656149</column><column id="1">0.050238374632</column></row><row id="65"><column id="0">116.624935535</column><column id="1">0.0466930257936</column></row><row id="66"><column id="0">117.914881304</column><column id="1">0.0525818668711</column></row><row id="67"><column id="0">119.216358746</column><column id="1">0.0537555349362</column></row><row id="68"><column id="0">120.846809197</column><column id="1">0.0537491284511</column></row><row id="69"><column id="0">123.787385844</column><column id="1">0.0513800102717</column></row><row id="70"><column id="0">125.732394712</column><column id="1">0.0560874955021</column></row><row id="71"><column id="0">127.688935253</column><column id="1">0.05607980772</column></row><row id="72"><column id="0">129.642592875</column><column id="1">0.0572509131911</column></row></rows></data></data></DynamicPropertyProfile></DynamicProperties><DynamicProperties><MeasurementMode>tensile</MeasurementMode><MeasurementMethod>DMA</MeasurementMethod><DMA_mode><TemperatureSweep><condition><frequency><value>5</value><unit>Hz</unit></frequency></condition></TemperatureSweep></DMA_mode><DynamicPropertyProfile><description>maximum tan delta</description><value>0.338215680757692</value></DynamicPropertyProfile></DynamicProperties></Viscoelastic><Thermal><GlassTransitionTemperature><value>86.0063889507331</value><unit>Celsius</unit></GlassTransitionTemperature></Thermal></PROPERTIES><MICROSTRUCTURE><Experimental_Sample_Info><SampleSize><description>DMA sample size: 50mm x 10mm</description><unit>millimeter</unit></SampleSize><SampleThickness><description>DMA sample thickness</description><value>0.4</value><unit>millimeter</unit></SampleThickness></Experimental_Sample_Info></MICROSTRUCTURE></PolymerNanocomposite>

File: materialsmine_production_export/files/0c9dfa64-4c8f-11ec-9aa5-005056a1ee50/file
<?xml version="1.0" encoding="UTF-8"?><PolymerNanocomposite><ID>L277_S2_Li_2003</ID><Control_ID>L277_S1_Li_2003</Control_ID><SchemaVersion>PNC_schema_041220</SchemaVersion><DatasetID>5e971819c9db0157d0737ec1</DatasetID><SchemaID>5e96dbe7c49dc53363c20305</SchemaID><DATA_SOURCE><Citation><CommonFields><CitationType>research article</CitationType><Publication>Polymer International</Publication><Title>Synthesis and properties of poly(methyl methacrylate)/montmorillonite (PMMA/MMT) nanocomposites</Title><Author>Li, Yan</Author><Author>Zhao, Bin</Author><Author>Xie, Shaobo</Author><Author>Zhang, Shimin</Author><Keyword>nanocomposite</Keyword><Keyword>poly(methyl methacrylate)</Keyword><Keyword>property</Keyword><Publisher>Wiley Blackwell (John Wiley &amp; Sons)</Publisher><PublicationYear>2003</PublicationYear><DOI>10.1002/pi.1121</DOI><Volume>52</Volume><URL>http://doi.wiley.com/10.1002/pi.1121</URL><Language>English</Language><Location>State Key Laboratory of Engineering Plastics, Center for Molecular Science, Institute of Chemistry, Chinese Academy of Sciences, Beijing 100080, People's Republic of China</Location><DateOfCitation>2019-05-08</DateOfCitation></CommonFields><CitationType><Journal><ISSN>1097-0126</ISSN><Issue>6</Issue></Journal></CitationType></Citation></DATA_SOURCE><MATERIALS><Matrix><MatrixComponent><ChemicalName>Poly(methyl methacrylate)</ChemicalName><StdChemicalName>Poly(methyl methacrylate)</StdChemicalName><uSMILES>C(C(C)(C(=O)OC)[*])[*]</uSMILES><Abbreviation>PMMA</Abbreviation><Density><description>inserted from ChemProps, NanoMine</description><value>1.15</value><unit>g/cm3</unit></Density></MatrixComponent></Matrix><Filler><FillerComponent><ChemicalName>montmorillonite</ChemicalName><StdChemicalName>Montmorillonite</StdChemicalName><Abbreviation>MMT</Abbreviation><Density><description>inserted from ChemProps, NanoMine</description><value>2.35</value><unit>g/cm3</unit></Density><FillerComponentInComposite><mass>0.01</mass><volume>0.004918733960650128</volume></FillerComponentInComposite></FillerComponent><FillerProcessing><ChooseParameter><Mixing><Description>Five parts (by weight, as also for all mixtures herein) Na-MMT was dispersed in 95 parts of distilled water under vigorous stirring conditions to form a suspension.</Description><MixingMethod>stirring</MixingMethod><ChemicalUsed><description>Na-MMT</description></ChemicalUsed><ChemicalUsed><description>distilled water</description></ChemicalUsed></Mixing></ChooseParameter><ChooseParameter><Mixing><MixingMethod>stirring</MixingMethod><ChemicalUsed><description>Na-MMT</description></ChemicalUsed><ChemicalUsed><description>distilled water</description></ChemicalUsed><ChemicalUsed><description>cetyl trimethylammonium chloride</description></ChemicalUsed><Time><value>1</value><unit>hours</unit></Time><Temperature><value>80</value><unit>Celsius</unit></Temperature></Mixing></ChooseParameter><ChooseParameter><Other>The suspension was filtered and repeatedly washed with distilled water to remove the excess intercalative reagent, until there was no white precipitate observed in the wash water tested by a 0.1 mol l−1 AgNO3 solution.</Other></ChooseParameter><ChooseParameter><Drying-Evaporation><AmbientCondition>vacuum</AmbientCondition></Drying-Evaporation></ChooseParameter></FillerProcessing><FillerComposition><Fraction><mass><value>0.01</value><source>reported</source></mass><volume><value>0.004918733960650128</value><source>computed by NanoMine</source></volume></Fraction></FillerComposition></Filler></MATERIALS><PROCESSING><SolutionProcessing><ChooseParameter><Mixing><MixingMethod>ultra-sonication</MixingMethod><ChemicalUsed><description>organo-MMT</description></ChemicalUsed><ChemicalUsed><description>methyl methacrylate</description></ChemicalUsed><ChemicalUsed><description>2,2'-azobis(isobutyronitrile)</description></ChemicalUsed><Temperature><value>25</value><unit>Celsius</unit></Temperature></Mixing></ChooseParameter><ChooseParameter><Heating><Description>polymerization</Description><Temperature><value>65</value><unit>Celsius</unit><uncertainty><type>absolute</type><value>5</value></uncertainty></Temperature><Time><value>10</value><unit>hours</unit></Time><AmbientCondition>inert (nitrogen, argon, etc)</AmbientCondition></Heating></ChooseParameter><ChooseParameter><Drying-Evaporation><Description>drying and removing the solvent and unpolymerized monomer</Description><Temperature><value>60</value><unit>Celsius</unit></Temperature><AmbientCondition>vacuum</AmbientCondition></Drying-Evaporation></ChooseParameter><ChooseParameter><Molding><MoldingMode>injection molding</MoldingMode><MoldingInfo><Description>using a CS-183 MMX Mini Max Moulder (Custom Scientific Instruments)</Description><Temperature><value>200</value><unit>Celsius</unit><uncertainty><type>absolute</type><value>10</value></uncertainty></Temperature></MoldingInfo></Molding></ChooseParameter></SolutionProcessing></PROCESSING><CHARACTERIZATION><Transmission_Electron_Microscopy><EquipmentUsed>Hitachi H-800 transmission electron microscope</EquipmentUsed><Description>The ultrathin slides were obtained by sectioning the injection-moulded sample along a direction perpendicular to the injection.</Description><AcceleratingVoltage><value>100</value><unit>kV</unit></AcceleratingVoltage></Transmission_Electron_Microscopy><Dynamic_Mechanical_Analysis><Equipment>DMA 7, Perkin-Elmer</Equipment><Description>The dynamic temperature spectra of the composites were obtained in three-point blending mode at a constant vibration frequency of 1 Hz, a constant static stress of 2.1 × 105 Pa, temperature range of 25 ∼ 200 ◦C with a heating rate of 5 K min−1 in a nitrogen atmosphere.</Description></Dynamic_Mechanical_Analysis><Fourier_Transform_Infrared_Spectroscopy><Equipment>FTIR System 2000, Perkin-Elmer</Equipment><Description>wavenumber range of 4000 ∼ 400 cm−1</Description></Fourier_Transform_Infrared_Spectroscopy><XRay_Diffraction_and_Scattering><Equipment>A Rigaku D/max-RB wide-angle X-ray diffractometer</Equipment><Description>The operation parameters were Cu-Kα radiation at a generator volt- age of 40kV and current of 100mA. The scanning rate was 8◦ min−1 at an interval of 0.02◦ and the range of the diffraction angle was 2θ = 1.5 ∼15◦.</Description></XRay_Diffraction_and_Scattering><Thermogravimetric_Analysis><Equipment>TGA 7, Perkin Elmer</Equipment><Description>scan rate of 20 K min−1 in an atmosphere of nitrogen</Description></Thermogravimetric_Analysis></CHARACTERIZATION><PROPERTIES><Viscoelastic><DynamicProperties><MeasurementMode>three-point bending</MeasurementMode><MeasurementMethod>DMA</MeasurementMethod><DMA_mode><TemperatureSweep><condition><frequency><value>1</value><unit>Hz</unit></frequency></condition></TemperatureSweep></DMA_mode><DynamicPropertyProfile><data><description>tan delta</description><AxisLabel><xName>Temperature</xName><xUnit>Celsius</xUnit><yName>tan delta</yName></AxisLabel><data><headers><column id="0">Temperature (Celsius)</column><column id="1">tan delta</column></headers><rows><row id="0"><column id="0">40.2833530106</column><column id="1">0.0950458715596</column></row><row id="1"><column id="0">44.2502951594</column><column id="1">0.0950458715596</column></row><row id="2"><column id="0">48.2172373081</column><column id="1">0.0976146788991</column></row><row id="3"><column id="0">52.3258559622</column><column id="1">0.100183486239</column></row><row id="4"><column id="0">56.8595041322</column><column id="1">0.107889908257</column></row><row id="5"><column id="0">60.6847697757</column><column id="1">0.118165137615</column></row><row id="6"><column id="0">64.5100354191</column><column id="1">0.120733944954</column></row><row id="7"><column id="0">68.7603305785</column><column id="1">0.128440366972</column></row><row id="8"><column id="0">72.8689492326</column><column id="1">0.136146788991</column></row><row id="9"><column id="0">77.2609208973</column><column id="1">0.151559633028</column></row><row id="10"><column id="0">81.3695395514</column><column id="1">0.174678899083</column></row><row id="11"><column id="0">85.1948051948</column><column id="1">0.200366972477</column></row><row id="12"><column id="0">88.8783943329</column><column id="1">0.238899082569</column></row><row id="13"><column id="0">92.2786304604</column><column id="1">0.297981651376</column></row><row id="14"><column id="0">95.3955135773</column><column id="1">0.359633027523</column></row><row id="15"><column id="0">97.6623376623</column><column id="1">0.423853211009</column></row><row id="16"><column id="0">99.0791027155</column><column id="1">0.482935779817</column></row><row id="17"><column id="0">101.204250295</column><column id="1">0.577981651376</column></row><row id="18"><column id="0">102.621015348</column><column id="1">0.665321100917</column></row><row id="19"><column id="0">103.896103896</column><column id="1">0.737247706422</column></row><row id="20"><column id="0">105.171192444</column><column id="1">0.832293577982</column></row><row id="21"><column id="0">106.871310508</column><column id="1">0.922201834862</column></row><row id="22"><column id="0">108.571428571</column><column id="1">1.01981651376</column></row><row id="23"><column id="0">110.838252656</column><column id="1">1.10201834862</column></row><row id="24"><column id="0">114.096812279</column><column id="1">1.19706422018</column></row><row id="25"><column id="0">115.796930342</column><column id="1">1.21504587156</column></row><row id="26"><column id="0">117.638724911</column><column id="1">1.2047706422</column></row><row id="27"><column id="0">120.472255018</column><column id="1">1.15082568807</column></row><row id="28"><column id="0">124.297520661</column><column id="1">1.06091743119</column></row><row id="29"><column id="0">127.131050767</column><column id="1">0.996697247706</column></row><row id="30"><column id="0">129.256198347</column><column id="1">0.947889908257</column></row><row id="31"><column id="0">131.523022432</column><column id="1">0.881100917431</column></row><row id="32"><column id="0">133.789846517</column><column id="1">0.819449541284</column></row><row id="33"><column id="0">136.198347107</column><column id="1">0.74495412844</column></row><row id="34"><column id="0">138.181818182</column><column id="1">0.673027522936</column></row><row id="35"><column id="0">140.731995277</column><column id="1">0.616513761468</column></row><row id="36"><column id="0">142.857142857</column><column id="1">0.593394495413</column></row></rows></data></data></DynamicPropertyProfile></DynamicProperties><DynamicProperties><MeasurementMode>three-point bending</MeasurementMode><MeasurementMethod>DMA</MeasurementMethod><DMA_mode><TemperatureSweep><condition><frequency><value>1</value><unit>Hz</unit></frequency></condition></TemperatureSweep></DMA_mode><DynamicPropertyProfile><data><description>Storage Modulus</description><AxisLabel><xName>Temperature</xName><xUnit>Celsius</xUnit><yName>Storage Modulus</yName><yUnit>Pa</yUnit></AxisLabel><data><headers><column id="0">Temperature (Celsius)</column><column id="1">Storage Modulus (Pa)</column></headers><rows><row id="0"><column id="0">47.4969898916</column><column id="1">1217550763.99</column></row><row id="1"><column id="0">56.3713493686</column><column id="1">1131560899.97</column></row><row id="2"><column id="0">65.6682440568</column><column id="1">1051644094.21</column></row><row id="3"><column id="0">71.3017668636</column><column id="1">1071077937.33</column></row><row id="4"><column id="0">77.358944922</column><column id="1">1013827844.23</column></row><row id="5"><column id="0">89.0504858175</column><column id="1">925130040.194</column></row><row id="6"><column id="0">93.5603281718</column><column id="1">770335514.558</column></row><row id="7"><column id="0">98.6352308683</column><column id="1">574702835.6</column></row><row id="8"><column id="0">102.866743203</column><column id="1">384143104.403</column></row><row id="9"><column id="0">106.253745135</column><column id="1">247535887.255</column></row><row id="10"><column id="0">109.217931846</column><column id="1">162455936.66</column></row><row id="11"><column id="0">113.17167418</column><column id="1">84033660.2151</column></row><row id="12"><column id="0">117.972727018</column><column id="1">37545049.7292</column></row><row id="13"><column id="0">121.925909333</column><column id="1">20145356.1782</column></row><row id="14"><column id="0">126.159101728</column><column id="1">12064544.6317</column></row><row id="15"><column id="0">131.094839414</column><column id="1">8064187.85662</column></row><row id="16"><column id="0">134.056786044</column><column id="1">6127401.5479</column></row></rows></data></data></DynamicPropertyProfile></DynamicProperties></Viscoelastic><Thermal><ThermalDecompositionTemperature><value>383</value><unit>Celsius</unit></ThermalDecompositionTemperature><GlassTransitionTemperature><value>116</value><unit>Kelvin</unit></GlassTransitionTemperature></Thermal></PROPERTIES><MICROSTRUCTURE><ImageFile><File>http://localhost/nmr/blob?id=5b43924fe74a1d5f37262234</File></ImageFile><ImageFile><File>http://localhost/nmr/blob?id=5b439256e74a1d5f37262245</File></ImageFile></MICROSTRUCTURE></PolymerNanocomposite>
