Repository: nfinan/kgapp

File: materialsmine_production_export/files/0ca85202-eace-11eb-9f8d-005056a1dd7b/file
<?xml version="1.0" encoding="UTF-8"?><PolymerNanocomposite><ID>L137_S20_Yang_2014</ID><Control_ID>L137_S1_Yang_2014</Control_ID><SchemaVersion>PNC_schema_041220</SchemaVersion><DatasetID>5e97025bc9db0157d0737e59</DatasetID><SchemaID>5e96dbe7c49dc53363c20305</SchemaID><DATA_SOURCE><Citation><CommonFields><CitationType>research article</CitationType><Publication>Chemistry of Materials</Publication><Title>Fluoro-Polymer@BaTiO3 Hybrid Nanoparticles Prepared via RAFT Polymerization: Toward Ferroelectric Polymer Nanocomposites with High Dielectric Constant and Low Dielectric Loss for Energy Storage Application</Title><Author>Yang, Ke</Author><Author>Huang, Xingyi</Author><Author>Huang, Yanhui</Author><Author>Xie, Liyuan</Author><Author>Jiang, Pingkai</Author><Keyword>dielectric loss</Keyword><Keyword>energy density</Keyword><Keyword>interface</Keyword><Keyword>polymer nanocomposites</Keyword><Keyword>RAFT polymerization</Keyword><Publisher>American Chemical Society</Publisher><PublicationYear>2013</PublicationYear><DOI>10.1021/cm4010486</DOI><Volume>25</Volume><URL>https://pubs.acs.org/doi/10.1021/cm4010486</URL><Language>English</Language><Location>Department of Polymer Science and Engineering and Shanghai Key Laboratory of Electrical Insulation and Thermal Aging, Shanghai Jiao Tong University , Shanghai 200240, People’s Republic of China</Location></CommonFields><CitationType><Journal><ISSN>0897-4756</ISSN><Issue>11</Issue></Journal></CitationType></Citation></DATA_SOURCE><MATERIALS><Matrix><MatrixComponent><ChemicalName>poly[(hexafluoro propylene)-co-(vinylidene fluoride)]</ChemicalName><StdChemicalName>Poly(vinylidene fluoride-co-hexafluoropropylene)
</StdChemicalName><uSMILES>C(C(F)(F)[*])[*].FC(F)(C(F)(C(F)F)[*])[*]</uSMILES><Abbreviation>P(VDF-HFP)</Abbreviation><PolymerType>copolymer</PolymerType><ManufacturerOrSourceName>Solvay Plastics</ManufacturerOrSourceName><Density><description>inserted from ChemProps, NanoMine</description><value>1.78</value><unit>g/cm3</unit></Density></MatrixComponent></Matrix><Filler><FillerComponent><ChemicalName>barium titanate</ChemicalName><StdChemicalName>Barium titanate</StdChemicalName><Abbreviation>BaTiO3</Abbreviation><ManufacturerOrSourceName>Shandong Sinocera Functional Material Company, China</ManufacturerOrSourceName><Density><value>6.02</value><unit>g/cm^3</unit></Density><SphericalParticleDiameter><value>100</value><unit>nm</unit></SphericalParticleDiameter><FillerComponentInComposite><mass>0.6927502876869965</mass><volume>0.4</volume></FillerComponentInComposite><ParticleSurfaceTreatment><ChemicalName>poly(trifluoroethyl acrylate)</ChemicalName><Abbreviation>PTFEA2</Abbreviation><GraftDensity><value>0.026</value><unit>chains/nm^2</unit></GraftDensity></ParticleSurfaceTreatment></FillerComponent><FillerProcessing><ChooseParameter><Mixing><Description>the solution was deoxygenated by purging with nitrogen gas for 40 min after sonication</Description><MixingMethod>ultra-sonication</MixingMethod><ChemicalUsed><description>BT-EDMAT</description></ChemicalUsed><ChemicalUsed><description>free RAFT agent of EDMAT</description></ChemicalUsed><ChemicalUsed><description>DMF</description></ChemicalUsed><ChemicalUsed><description>ethyl acetate</description></ChemicalUsed><ChemicalUsed><description>TFEA</description></ChemicalUsed><ChemicalUsed><description>AIBN</description></ChemicalUsed></Mixing></ChooseParameter><ChooseParameter><Mixing><Description>under nitrogen gas protection</Description><MixingMethod>stirring</MixingMethod><Time><value>6</value><unit>hours</unit></Time><Temperature><value>60</value><unit>Celsius</unit></Temperature></Mixing></ChooseParameter><ChooseParameter><Centrifugation>Used</Centrifugation></ChooseParameter><ChooseParameter><Drying-Evaporation><Temperature><value>60</value><unit>Celsius</unit></Temperature><Time><value>24</value><unit>hours</unit></Time><AmbientCondition>vacuum</AmbientCondition></Drying-Evaporation></ChooseParameter></FillerProcessing><FillerComposition><Fraction><mass><value>0.6927502876869965</value><source>computed by NanoMine</source></mass><volume><value>0.4</value><source>reported</source></volume></Fraction></FillerComposition></Filler></MATERIALS><PROCESSING><SolutionProcessing><ChooseParameter><Mixing><MixingMethod>dissolving</MixingMethod><ChemicalUsed><description>P(VDF-HFP)</description></ChemicalUsed><ChemicalUsed><description>DMF</description></ChemicalUsed><Time><value>1</value><unit>hours</unit></Time><Temperature><value>60</value><unit>Celsius</unit></Temperature></Mixing></ChooseParameter><ChooseParameter><Mixing><MixingMethod>ultra-sonication</MixingMethod><ChemicalUsed><description>BT-PTFEA nanoparticles</description></ChemicalUsed><ChemicalUsed><description>DMF</description></ChemicalUsed><Time><value>30</value><unit>minutes</unit></Time></Mixing></ChooseParameter><ChooseParameter><Mixing><MixingMethod>stirring</MixingMethod><ChemicalUsed><description>P(VDF-HFP) solution</description></ChemicalUsed><ChemicalUsed><description>BT-PTFEA suspension</description></ChemicalUsed><Time><value>30</value><unit>minutes</unit></Time></Mixing></ChooseParameter><ChooseParameter><Mixing><Description>heated to 90 °C</Description><MixingMethod>stirring</MixingMethod><Time><value>8</value><unit>hours</unit></Time></Mixing></ChooseParameter><ChooseParameter><Drying-Evaporation><Temperature><value>80</value><unit>Celsius</unit></Temperature><Time><value>24</value><unit>hours</unit></Time><AmbientCondition>vacuum</AmbientCondition></Drying-Evaporation></ChooseParameter><ChooseParameter><Molding><MoldingMode>hot-pressing</MoldingMode></Molding></ChooseParameter></SolutionProcessing></PROCESSING><CHARACTERIZATION><Transmission_Electron_Microscopy><EquipmentUsed>JEOL JEM-2100</EquipmentUsed><AcceleratingVoltage><value>160</value><unit>kV</unit></AcceleratingVoltage></Transmission_Electron_Microscopy><Scanning_Electron_Microscopy><EquipmentUsed>JEOL JSM-7401F</EquipmentUsed><AcceleratingVoltage><value>5</value><unit>kV</unit></AcceleratingVoltage></Scanning_Electron_Microscopy><Dielectric_and_Impedance_Spectroscopy_Analysis><Equipment>Novocontrol Alpha-N dielectric analyzer (GmbH Concept 40)</Equipment></Dielectric_and_Impedance_Spectroscopy_Analysis><Differential_Scanning_Calorimetry><Equipment>NETZSCH 200 F3</Equipment></Differential_Scanning_Calorimetry><Fourier_Transform_Infrared_Spectroscopy><Equipment>Paragon 1000 (Perkin-Elmer) spectrometer</Equipment></Fourier_Transform_Infrared_Spectroscopy><Fourier_Transform_Infrared_Spectroscopy><Equipment>Varian Mercury Plus 400-MHz spectrometer</Equipment></Fourier_Transform_Infrared_Spectroscopy><Thermogravimetric_Analysis><Equipment>NETZSCH TG209 F3</Equipment><Description>heating rate: 20 °C/min</Description></Thermogravimetric_Analysis></CHARACTERIZATION><PROPERTIES><Mechanical><Tensile><FiberTensileStrength><value>185.7815</value><unit>kV/mm</unit></FiberTensileStrength></Tensile></Mechanical><Electrical><AC_DielectricDispersion><DielectricDispersionDependence><FrequencyDependence><condition><temperature><value>25</value><unit>Celsius</unit></temperature></condition></FrequencyDependence></DielectricDispersionDependence><Dielectric_Real_Permittivity><data><description>Dielectric Constant</description><data><headers><column id="0">Frequency (Hz)</column><column id="1">Dielectric Constant</column></headers><rows><row id="0"><column id="0">0.1553</column><column id="1">38.38318</column></row><row id="1"><column id="0">0.337244</column><column id="1">37.68625</column></row><row id="2"><column id="0">0.742937</column><column id="1">37.03031</column></row><row id="3"><column id="0">1.636664</column><column id="1">36.19399</column></row><row id="4"><column id="0">3.657666</column><column id="1">35.46097</column></row><row id="5"><column id="0">7.942831</column><column id="1">34.75092</column></row><row id="6"><column id="0">17.49779</column><column id="1">34.16057</column></row><row id="7"><column id="0">38.54704</column><column id="1">33.61942</column></row><row id="8"><column id="0">84.91782</column><column id="1">33.19306</column></row><row id="9"><column id="0">187.0711</column><column id="1">32.8159</column></row><row id="10"><column id="0">418.0719</column><column id="1">32.68307</column></row><row id="11"><column id="0">907.8672</column><column id="1">32.42234</column></row><row id="12"><column id="0">2028.928</column><column id="1">32.21408</column></row><row id="13"><column id="0">4405.934</column><column id="1">32.06157</column></row><row id="14"><column id="0">9706.124</column><column id="1">31.79919</column></row><row id="15"><column id="0">21229.29</column><column id="1">31.5647</column></row><row id="16"><column id="0">47104.4</column><column id="1">31.30724</column></row><row id="17"><column id="0">103769.4</column><column id="1">30.79889</column></row><row id="18"><column id="0">228600.5</column><column id="1">30.19214</column></row><row id="19"><column id="0">503599.2</column><column id="1">29.29023</column></row><row id="20"><column id="0">862887.1</column><column id="1">28.59739</column></row></rows></data></data></Dielectric_Real_Permittivity><Dielectric_Loss_Tangent><data><description>Loss tangent</description><data><headers><column id="0">Frequency (Hz)</column><column id="1">Loss tangent</column></headers><rows><row id="0"><column id="0">0.111304</column><column id="1">0.073675</column></row><row id="1"><column id="0">0.185115</column><column id="1">0.061146</column></row><row id="2"><column id="0">0.333623</column><column id="1">0.052124</column></row><row id="3"><column id="0">0.651559</column><column id="1">0.045107</column></row><row id="4"><column id="0">1.30701</column><column id="1">0.039594</column></row><row id="5"><column id="0">3.713363</column><column id="1">0.035084</column></row><row id="6"><column id="0">10.27136</column><column id="1">0.030072</column></row><row id="7"><column id="0">20.05975</column><column id="1">0.026563</column></row><row id="8"><column id="0">33.36229</column><column id="1">0.02506</column></row><row id="9"><column id="0">61.75863</column><column id="1">0.022554</column></row><row id="10"><column id="0">114.3246</column><column id="1">0.020549</column></row><row id="11"><column id="0">180.2246</column><column id="1">0.019045</column></row><row id="12"><column id="0">342.676</column><column id="1">0.017041</column></row><row id="13"><column id="0">554.8634</column><column id="1">0.016038</column></row><row id="14"><column id="0">1113.042</column><column id="1">0.015537</column></row><row id="15"><column id="0">1802.246</column><column id="1">0.014535</column></row><row id="16"><column id="0">2918.208</column><column id="1">0.015036</column></row><row id="17"><column id="0">4985.106</column><column id="1">0.015036</column></row><row id="18"><column id="0">8747.027</column><column id="1">0.016539</column></row><row id="19"><column id="0">16631.45</column><column id="1">0.020048</column></row><row id="20"><column id="0">29973.96</column><column id="1">0.024558</column></row><row id="21"><column id="0">54020.44</column><column id="1">0.030072</column></row><row id="22"><column id="0">89843.85</column><column id="1">0.039594</column></row><row id="23"><column id="0">153478.1</column><column id="1">0.048115</column></row><row id="24"><column id="0">262183.1</column><column id="1">0.06315</column></row><row id="25"><column id="0">436048.6</column><column id="1">0.07568</column></row><row id="26"><column id="0">744891.5</column><column id="1">0.089212</column></row></rows></data></data></Dielectric_Loss_Tangent></AC_DielectricDispersion><AC_DielectricDispersion><Dielectric_Real_Permittivity><description>at 1 kHZ</description><value>33.46101</value></Dielectric_Real_Permittivity><Dielectric_Loss_Tangent><description>at 1 kHZ</description><value>0.016963</value></Dielectric_Loss_Tangent></AC_DielectricDispersion></Electrical></PROPERTIES><MICROSTRUCTURE><LengthUnit>50 nm</LengthUnit><ImageFile><File>http://localhost/nmr/blob?id=5956900ae74a1d5e0d17c009</File><MicroscopyType>TEM</MicroscopyType></ImageFile></MICROSTRUCTURE></PolymerNanocomposite>

File: materialsmine_production_export/files/0cf71536-eb0f-11eb-9f8e-005056a1dd7b/file
<?xml version="1.0" encoding="UTF-8"?><PolymerNanocomposite><ID>L230_S4_Gojny_2004</ID><Control_ID>L230_S1_Gojny_2004</Control_ID><SchemaVersion>PNC_schema_041220</SchemaVersion><DatasetID>5e9713d8c9db0157d0737e99</DatasetID><SchemaID>5e96dbe7c49dc53363c20305</SchemaID><DATA_SOURCE><Citation><CommonFields><CitationType>research article</CitationType><Publication>Composites Science and Technology</Publication><Title>Functionalisation effect on the thermo-mechanical behaviour of multi-wall carbon nanotube/epoxy-composites</Title><Author>Gojny, Florian H.</Author><Author>Schulte, Karl</Author><Keyword>Carbon nanotubes</Keyword><Keyword>Mechanical properties</Keyword><Keyword>Thermo mechanical properties</Keyword><Publisher>Elsevier</Publisher><PublicationYear>2004</PublicationYear><DOI>10.1016/j.compscitech.2004.01.024</DOI><Volume>64</Volume><URL>http://linkinghub.elsevier.com/retrieve/pii/S0266353804000697</URL><Language>English</Language><Location>Polymer-Composites Section, Technical University Hamburg-Harburg, Denickestrasse 15, 21073 Hamburg, Germany</Location><DateOfCitation>2018-06-30</DateOfCitation></CommonFields><CitationType><Journal><ISSN>2663538</ISSN><Issue>15</Issue></Journal></CitationType></Citation></DATA_SOURCE><MATERIALS><Matrix><MatrixComponent><ChemicalName>epoxy resin</ChemicalName><StdChemicalName>DGEBA Epoxy Resin</StdChemicalName><uSMILES>CC(C)(C1=CC=C(OCC2CO2)C=C1)C3=CC=C(OCC4CO4)C=C3</uSMILES><PolymerClass>Bisphenol A</PolymerClass><ManufacturerOrSourceName>Bakelite</ManufacturerOrSourceName><TradeName>Ruetapox LV 0164</TradeName><Density><description>inserted from ChemProps, NanoMine</description><value>1.13</value><unit>g/cm3</unit></Density><Hardener>poly-etheramne</Hardener></MatrixComponent></Matrix><Filler><FillerComponent><ChemicalName>multi-wall carbon nanotubes</ChemicalName><StdChemicalName>Multi-wall carbon nanotubes</StdChemicalName><Abbreviation>MWCNT</Abbreviation><ManufacturerOrSourceName>Nanocyl</ManufacturerOrSourceName><Density><description>inserted from ChemProps, NanoMine</description><value>2.6</value><unit>g/cm3</unit></Density><SphericalParticleDiameter><description>outer diameter</description><value>15</value><unit>nm</unit></SphericalParticleDiameter><FillerComponentInComposite><mass>0.005</mass><volume>0.0021792374597419625</volume></FillerComponentInComposite></FillerComponent><FillerComposition><Fraction><mass><value>0.005</value><source>reported</source></mass><volume><value>0.0021792374597419625</value><source>computed by NanoMine</source></volume></Fraction></FillerComposition></Filler></MATERIALS><PROCESSING><SolutionProcessing><ChooseParameter><Mixing><Description>The nanotubes were manually mixed into the hardener.</Description><ChemicalUsed><description>MWCNTs</description></ChemicalUsed><ChemicalUsed><description>poly-etheramine hardener</description></ChemicalUsed></Mixing></ChooseParameter><ChooseParameter><Mixing><Mixer>Bandelin HD 2200</Mixer><MixingMethod>ultra-sonication</MixingMethod><ChemicalUsed><description>MWCNTs</description></ChemicalUsed><ChemicalUsed><description>poly-etheramine hardener</description></ChemicalUsed><Time><value>20</value><unit>minutes</unit></Time></Mixing></ChooseParameter><ChooseParameter><Mixing><Description>The sample is cooled in a water bath during the sonication process.</Description><Mixer>Bandelin HD 2200</Mixer><MixingMethod>ultra-sonication</MixingMethod><ChemicalUsed><description>MWCNTs</description></ChemicalUsed><ChemicalUsed><description>poly-etheramine hardener</description></ChemicalUsed><ChemicalUsed><description>epoxy resin</description></ChemicalUsed><Time><value>10</value><unit>minutes</unit></Time><Temperature><value>20</value><unit>Celsius</unit></Temperature></Mixing></ChooseParameter><ChooseParameter><Other>The composites were cured for 5 h at 80 °C.</Other></ChooseParameter><ChooseParameter><Molding><MoldingMode>vacuum molding</MoldingMode><MoldingInfo><Temperature><value>130</value><unit>Celsius</unit></Temperature><Time><value>3</value><unit>hours</unit></Time></MoldingInfo></Molding></ChooseParameter></SolutionProcessing></PROCESSING><CHARACTERIZATION><Transmission_Electron_Microscopy><EquipmentUsed>Philips EM 400</EquipmentUsed><Description>films with a thickness of 50 nm were prepared by ultra- microtome cutting</Description><AcceleratingVoltage><value>120</value><unit>kV</unit></AcceleratingVoltage></Transmission_Electron_Microscopy><Scanning_Electron_Microscopy><EquipmentUsed>LEO 1530 FE-SEM</EquipmentUsed><Description>The sample were coated with a thin gold layer of 5 nm thickness.</Description><AcceleratingVoltage><value>5</value><unit>kV</unit></AcceleratingVoltage></Scanning_Electron_Microscopy><Dynamic_Mechanical_Analysis><Equipment>Gabo Eplexor 500 N</Equipment><Description>The tests were performed in tensile mode at a frequency of 10 Hz with a static strain of 0.6% and a dynamic strain of 􏰍0.1%, in a temperature range between )120 and 150 °C with a heating rate of 3 °C/min.</Description></Dynamic_Mechanical_Analysis><Differential_Scanning_Calorimetry><Equipment>Seiko SSC 5200 DSC</Equipment><Description>The samples were measured between –50 and 300 °C.</Description><HeatingRate><value>10</value><unit>Celsius/min</unit></HeatingRate></Differential_Scanning_Calorimetry></CHARACTERIZATION><PROPERTIES><Viscoelastic><DynamicProperties><MeasurementMode>tensile</MeasurementMode><MeasurementMethod>DMA</MeasurementMethod><DMA_mode><TemperatureSweep><condition><frequency><value>10</value><unit>Hz</unit></frequency><strainAmplitude><description>static strain</description><value>0.006</value></strainAmplitude></condition></TemperatureSweep></DMA_mode><DynamicPropertyProfile><data><description>Storage modulus</description><AxisLabel><xName>Temperature</xName><xUnit>Celsius</xUnit><yName>Storage modulus</yName><yUnit>MPa</yUnit></AxisLabel><data><headers><column id="0">Temperature (Celsius)</column><column id="1">Storage modulus (MPa)</column></headers><rows><row id="0"><column id="0">-17.1318822023</column><column id="1">3716.02596738</column></row><row id="1"><column id="0">-6.27400768246</column><column id="1">3596.71074052</column></row><row id="2"><column id="0">2.74007682458</column><column id="1">3557.79649034</column></row><row id="3"><column id="0">14.2125480154</column><column id="1">3369.45030221</column></row><row id="4"><column id="0">25.8898847631</column><column id="1">3225.97811878</column></row><row id="5"><column id="0">33.6747759283</column><column id="1">3156.54945814</column></row><row id="6"><column id="0">40.8450704225</column><column id="1">3055.1980634</column></row><row id="7"><column id="0">49.2445582586</column><column id="1">2989.44488662</column></row><row id="8"><column id="0">59.0781049936</column><column id="1">2595.21431664</column></row><row id="9"><column id="0">63.5851472471</column><column id="1">2157.04034277</column></row><row id="10"><column id="0">69.1165172855</column><column id="1">1625.63717464</column></row><row id="11"><column id="0">73.2138284251</column><column id="1">1086.97729473</column></row><row id="12"><column id="0">75.0576184379</column><column id="1">695.85649471</column></row><row id="13"><column id="0">77.5160051216</column><column id="1">426.502184423</column></row><row id="14"><column id="0">80.3841229193</column><column id="1">253.016944223</column></row><row id="15"><column id="0">83.0473751601</column><column id="1">124.756445377</column></row><row id="16"><column id="0">85.9154929577</column><column id="1">62.867356167</column></row><row id="17"><column id="0">89.3982074264</column><column id="1">36.097765137</column></row><row id="18"><column id="0">92.676056338</column><column id="1">22.6115695154</column></row><row id="19"><column id="0">96.7733674776</column><column id="1">16.8566649057</column></row><row id="20"><column id="0">101.485275288</column><column id="1">13.5607423495</column></row><row id="21"><column id="0">107.631241997</column><column id="1">12.0313666146</column></row><row id="22"><column id="0">116.850192061</column><column id="1">11.2711571211</column></row><row id="23"><column id="0">124.635083227</column><column id="1">10.7912279407</column></row><row id="24"><column id="0">130.576184379</column><column id="1">10.7912279407</column></row></rows></data></data></DynamicPropertyProfile></DynamicProperties><DynamicProperties><MeasurementMode>tensile</MeasurementMode><MeasurementMethod>DMA</MeasurementMethod><DMA_mode><TemperatureSweep><condition><frequency><value>10</value><unit>Hz</unit></frequency><strainAmplitude><description>static strain</description><value>0.006</value></strainAmplitude></condition></TemperatureSweep></DMA_mode><DynamicPropertyProfile><data><description>Loss factor</description><AxisLabel><xName>Temperature</xName><xUnit>Celsius</xUnit><yName>tan delta</yName></AxisLabel><data><headers><column id="0">Temperature (Celsius)</column><column id="1">tan delta</column></headers><rows><row id="0"><column id="0">-17.76888269</column><column id="1">0.0194141338893</column></row><row id="1"><column id="0">-14.276800797</column><column id="1">0.0179552685791</column></row><row id="2"><column id="0">-10.7839963685</column><column id="1">0.0167949622285</column></row><row id="3"><column id="0">-7.29170863691</column><column id="1">0.0155830555568</column></row><row id="4"><column id="0">-3.80007622802</column><column id="1">0.0143110009945</column></row><row id="5"><column id="0">-0.433637068767</column><column id="1">0.0135551272132</column></row><row id="6"><column id="0">3.18640779273</column><column id="1">0.0126939089214</column></row><row id="7"><column id="0">6.61556721996</column><column id="1">0.0118621016352</column></row><row id="8"><column id="0">10.1739924196</column><column id="1">0.0114552577574</column></row><row id="9"><column id="0">13.670213488</column><column id="1">0.011303817656</column></row><row id="10"><column id="0">17.1664765643</column><column id="1">0.0111617187255</column></row><row id="11"><column id="0">20.6630308951</column><column id="1">0.0110717822536</column></row><row id="12"><column id="0">24.1597924647</column><column id="1">0.0110182652156</column></row><row id="13"><column id="0">27.657572025</column><column id="1">0.0111411813711</column></row><row id="14"><column id="0">31.154811084</column><column id="1">0.011170532034</column></row><row id="15"><column id="0">34.4949463164</column><column id="1">0.0115298408786</column></row><row id="16"><column id="0">38.1536510191</column><column id="1">0.0120231825738</column></row><row id="17"><column id="0">41.6544467444</column><column id="1">0.0127452214588</column></row><row id="18"><column id="0">44.997936445</column><column id="1">0.0138645962178</column></row><row id="19"><column id="0">48.3460581333</column><column id="1">0.0162167783815</column></row><row id="20"><column id="0">51.0583514995</column><column id="1">0.0189688411447</column></row><row id="21"><column id="0">52.9748991165</column><column id="1">0.0218579907891</column></row><row id="22"><column id="0">54.8950176358</column><column id="1">0.0266355588065</column></row><row id="23"><column id="0">57.0195071352</column><column id="1">0.0324556971596</column></row><row id="24"><column id="0">58.2555292514</column><column id="1">0.0378242804099</column></row><row id="25"><column id="0">59.535940282</column><column id="1">0.0433773261457</column></row><row id="26"><column id="0">60.9115970957</column><column id="1">0.0533042347743</column></row><row id="27"><column id="0">61.7847835071</column><column id="1">0.0626060964568</column></row><row id="28"><column id="0">62.9068759835</column><column id="1">0.0725196039265</column></row><row id="29"><column id="0">64.1667568019</column><column id="1">0.0860514529453</column></row><row id="30"><column id="0">65.1769311818</column><column id="1">0.102243231149</column></row><row id="31"><column id="0">66.5569042611</column><column id="1">0.122992909843</column></row><row id="32"><column id="0">67.4264526054</column><column id="1">0.149142068975</column></row><row id="33"><column id="0">68.665313882</column><column id="1">0.181713078558</column></row><row id="34"><column id="0">70.2166196532</column><column id="1">0.216792725299</column></row><row id="35"><column id="0">71.3231268103</column><column id="1">0.263174493659</column></row><row id="36"><column id="0">72.2199571808</column><column id="1">0.313661711011</column></row><row id="37"><column id="0">73.0283501854</column><column id="1">0.388123217833</column></row><row id="38"><column id="0">73.9932180383</column><column id="1">0.461948801432</column></row><row id="39"><column id="0">75.3824352936</column><column id="1">0.553808606044</column></row><row id="40"><column id="0">76.6120073905</column><column id="1">0.656827522917</column></row><row id="41"><column id="0">77.3437655067</column><column id="1">0.800871111078</column></row><row id="42"><column id="0">78.9652242323</column><column id="1">0.924564488174</column></row><row id="43"><column id="0">80.7774814817</column><column id="1">1.09380706099</column></row><row id="44"><column id="0">83.59636698</column><column id="1">1.29191774606</column></row><row id="45"><column id="0">86.6144053312</column><column id="1">1.24896783347</column></row><row id="46"><column id="0">88.985446795</column><column id="1">1.01377192849</column></row><row id="47"><column id="0">91.3588322479</column><column id="1">0.853627494365</column></row><row id="48"><column id="0">92.9371633144</column><column id="1">0.715798883512</column></row><row id="49"><column id="0">96.0335206372</column><column id="1">0.494417216814</column></row><row id="50"><column id="0">94.0427464651</column><column id="1">0.640274786048</column></row><row id="51"><column id="0">97.0733026109</column><column id="1">0.404180705268</column></row><row id="52"><column id="0">98.1988189286</column><column id="1">0.340063144479</column></row><row id="53"><column id="0">100.030915594</column><column id="1">0.282636131085</column></row><row id="54"><column id="0">101.608215134</column><column id="1">0.233203960044</column></row><row id="55"><column id="0">103.598111496</column><column id="1">0.190339581952</column></row><row id="56"><column id="0">105.501246306</column><column id="1">0.150601951372</column></row><row id="57"><column id="0">107.48781481</column><column id="1">0.121186307448</column></row><row id="58"><column id="0">108.725387127</column><column id="1">0.103445818696</column></row><row id="59"><column id="0">110.374576283</column><column id="1">0.0866596920887</column></row><row id="60"><column id="0">112.157144717</column><column id="1">0.0693619012135</column></row><row id="61"><column id="0">114.234713512</column><column id="1">0.0568716519506</column></row><row id="62"><column id="0">115.034650539</column><column id="1">0.0467521821158</column></row><row id="63"><column id="0">116.576432638</column><column id="1">0.0384586808024</column></row><row id="64"><column id="0">117.869019771</column><column id="1">0.0306959534567</column></row><row id="65"><column id="0">119.549311221</column><column id="1">0.0243142853088</column></row><row id="66"><column id="0">121.395971876</column><column id="1">0.0196478632713</column></row><row id="67"><column id="0">123.637926271</column><column id="1">0.0149471846378</column></row><row id="68"><column id="0">126.847635666</column><column id="1">0.0112134034993</column></row><row id="69"><column id="0">130.338195874</column><column id="1">0.0101266051637</column></row><row id="70"><column id="0">133.745677421</column><column id="1">0.0110867211828</column></row><row id="71"><column id="0">137.340004366</column><column id="1">0.0114181473133</column></row><row id="72"><column id="0">139.721446177</column><column id="1">0.0109070427801</column></row><row id="73"><column id="0">143.055573935</column><column id="1">0.0102472100896</column></row><row id="74"><column id="0">94.9777701778</column><column id="1">0.569920073101</column></row><row id="75"><column id="0">126.503077975</column><column id="1">0.0134247737979</column></row></rows></data></data></DynamicPropertyProfile></DynamicProperties><DynamicProperties><MeasurementMode>tensile</MeasurementMode><MeasurementMethod>DMA</MeasurementMethod><DMA_mode><TemperatureSweep><condition><frequency><value>10</value><unit>Hz</unit></frequency><strainAmplitude><description>static strain</description><value>0.006</value></strainAmplitude></condition></TemperatureSweep></DMA_mode><DynamicPropertyProfile><data><description>Loss modulus</description><AxisLabel><xName>Temperature</xName><xUnit>Celsius</xUnit><yName>Loss Modulus</yName><yUnit>MPa</yUnit></AxisLabel><data><headers><column id="0">Temperature (Celsius)</column><column id="1">Loss modulus(MPa)</column></headers><rows><row id="0"><column id="0">20.7757575758</column><column id="1">38.9085489771</column></row><row id="1"><column id="0">22.5212121212</column><column id="1">36.9258908007</column></row><row id="2"><column id="0">23.8787878788</column><column id="1">36.9486519442</column></row><row id="3"><column id="0">26.4</column><column id="1">36.3202818046</column></row><row id="4"><column id="0">28.9212121212</column><column id="1">35.6919116651</column></row><row id="5"><column id="0">30.4727272727</column><column id="1">35.7179244005</column></row><row id="6"><column id="0">33.4787878788</column><column id="1">36.4389649099</column></row><row id="7"><column id="0">34.4484848485</column><column id="1">37.7965045387</column></row><row id="8"><column id="0">36.0</column><column id="1">37.8225172741</column></row><row id="9"><column id="0">39.103030303</column><column id="1">38.5451835795</column></row><row id="10"><column id="0">40.9454545455</column><column id="1">38.5760737028</column></row><row id="11"><column id="0">42.9818181818</column><column id="1">41.2927787563</column></row><row id="12"><column id="0">45.0181818182</column><column id="1">41.3269204715</column></row><row id="13"><column id="0">46.9575757576</column><column id="1">48.0658447365</column></row><row id="14"><column id="0">48.5090909091</column><column id="1">48.0918574719</column></row><row id="15"><column id="0">50.7393939394</column><column id="1">58.1888632977</column></row><row id="16"><column id="0">52.9696969697</column><column id="1">64.262024116</column></row><row id="17"><column id="0">54.6181818182</column><column id="1">75.0199160005</column></row><row id="18"><column id="0">57.0424242424</column><column id="1">92.4972225986</column></row><row id="19"><column id="0">58.6909090909</column><column id="1">106.608318656</column></row><row id="20"><column id="0">61.0181818182</column><column id="1">136.15553448</column></row><row id="21"><column id="0">62.6666666667</column><column id="1">161.667524726</column></row><row id="22"><column id="0">64.703030303</column><column id="1">199.928194012</column></row><row id="23"><column id="0">66.5454545455</column><column id="1">248.915865059</column></row><row id="24"><column id="0">68.9696969697</column><column id="1">305.960980897</column></row><row id="25"><column id="0">70.6181818182</column><column id="1">352.262837014</column></row><row id="26"><column id="0">72.6545454545</column><column id="1">391.194147135</column></row><row id="27"><column id="0">74.5939393939</column><column id="1">391.226663054</column></row><row id="28"><column id="0">76.8242424242</column><column id="1">342.977916272</column></row><row id="29"><column id="0">78.5696969697</column><column id="1">273.931174638</column></row><row id="30"><column id="0">80.3151515152</column><column id="1">192.812897981</column></row><row id="31"><column id="0">82.7393939394</column><column id="1">118.412410243</column></row><row id="32"><column id="0">86.7151515152</column><column id="1">49.4030619157</column></row><row id="33"><column id="0">89.2363636364</column><column id="1">28.6554667389</column></row><row id="34"><column id="0">93.4060606061</column><column id="1">15.9832001084</column></row><row id="35"><column id="0">96.8</column><column id="1">7.3217721176</column></row></rows></data></data></DynamicPropertyProfile></DynamicProperties></Viscoelastic><Thermal><GlassTransitionTemperature><value>72.8</value><unit>Celsius</unit></GlassTransitionTemperature></Thermal></PROPERTIES><MICROSTRUCTURE><Experimental_Sample_Info><SampleSize><description>For the measurements rectangular specimens of 50 mm length, 5 mm width and 2 mm thickness were prepared.</description></SampleSize><SampleThickness><value>2</value><unit>mm</unit></SampleThickness></Experimental_Sample_Info></MICROSTRUCTURE></PolymerNanocomposite>

File: materialsmine_production_export/files/0d10f04e-4c14-11ec-9aa3-005056a1ee50/file
<?xml version="1.0" encoding="UTF-8"?><PolymerNanocomposite><ID>L113_S50_Xu_2004</ID><Control_ID>L113_S2_Xu_2004</Control_ID><SchemaVersion>PNC_schema_041220</SchemaVersion><DatasetID>5e970017c9db0157d0737e46</DatasetID><SchemaID>5e96dbe7c49dc53363c20305</SchemaID><DATA_SOURCE><Citation><CommonFields><CitationType>conference proceeding</CitationType><Publication>2004 Proceedings. 54th Electronic Components and Technology Conference (IEEE Cat. No.04CH37546)</Publication><Title>Super high dielectric constant carbon black-filled polymer composites as integral capacitor dielectrics</Title><Author>Xu, Jianwen</Author><Author>Wong, M.</Author><Author>Wong, C.P.</Author><Keyword>High-K gate dielectrics</Keyword><Keyword>Polymers</Keyword><Keyword>Capacitors</Keyword><Keyword>Surface morphology</Keyword><Keyword>Scanning electron microscopy</Keyword><Keyword>Composite materials</Keyword><Keyword>Dielectric materials</Keyword><Keyword>Organic materials</Keyword><Keyword>Aggregates</Keyword><Keyword>Dielectric constant</Keyword><Keyword>capacitance</Keyword><Keyword>carbon</Keyword><Keyword>permittivity</Keyword><Keyword>particle reinforced composites</Keyword><Keyword>filled polymers</Keyword><Keyword>thin film capacitors</Keyword><Keyword>electrical conductivity</Keyword><Keyword>percolation</Keyword><Keyword>transmission electron microscopy</Keyword><Keyword>scanning electron microscopy</Keyword><Keyword>particle size</Keyword><Keyword>C</Keyword><Keyword>super high dielectric constant carbon black-filled polymer composites</Keyword><Keyword>integral capacitor dielectrics</Keyword><Keyword>embedded capacitors</Keyword><Keyword>carbon black filler</Keyword><Keyword>surface area</Keyword><Keyword>electrical properties</Keyword><Keyword>surface chemistry</Keyword><Keyword>aggregate structure</Keyword><Keyword>filler loading level</Keyword><Keyword>filler dispersion</Keyword><Keyword>carbon black aggregates</Keyword><Keyword>small capacitor electrode surfaces</Keyword><Keyword>composite capacitor network</Keyword><Keyword>carbon black conductivity</Keyword><Keyword>CBD3</Keyword><Keyword>CBC2</Keyword><Keyword>composite composition window</Keyword><Keyword>TEM</Keyword><Keyword>SEM</Keyword><Keyword>percolation threshold</Keyword><Keyword>10 kHz</Keyword><Publisher>IEEE</Publisher><PublicationYear>2004</PublicationYear><DOI>10.1109/ECTC.2004.1319391</DOI><URL>http://ieeexplore.ieee.org:80/document/1319391/?reload=true</URL><Language>English</Language><Location>Sch. of Mater. Sci. &amp; Eng., Georgia Inst. of Technol., Atlanta, GA, USA</Location><DateOfCitation>2015-07-27</DateOfCitation></CommonFields></Citation></DATA_SOURCE><MATERIALS><Matrix><MatrixComponent><ChemicalName>Silicone</ChemicalName><StdChemicalName>Silicone rubber</StdChemicalName><uSMILES>O([Si]([*])([R])[R])[*]</uSMILES><ConstitutionalUnit>Two part epoxy with the silicone gel resin and proprietary curing agent.</ConstitutionalUnit><PlasticType>thermoplastic</PlasticType><PolymerClass>polyepoxide</PolymerClass><PolymerType>homopolymer</PolymerType><ManufacturerOrSourceName>Dow Corning Incorporation</ManufacturerOrSourceName><Density><description>inserted from ChemProps, NanoMine</description><value>1.0</value><unit>g/cm3</unit></Density></MatrixComponent></Matrix><Filler><FillerComponent><ChemicalName>Carbon Black</ChemicalName><StdChemicalName>Carbon black</StdChemicalName><Abbreviation>CBC2</Abbreviation><Density><description>inserted from ChemProps, NanoMine</description><value>1.7</value><unit>g/cm3</unit></Density><SphericalParticleDiameter><description>Primary particle diameter</description><value>70</value><unit>nm</unit></SphericalParticleDiameter><FillerComponentInComposite><mass>0.09788867562380038</mass><volume>0.06</volume></FillerComponentInComposite></FillerComponent><FillerComposition><Fraction><mass><value>0.09788867562380038</value><source>computed by NanoMine</source></mass><volume><value>0.06</value><source>reported</source></volume></Fraction></FillerComposition></Filler></MATERIALS><PROCESSING><Other_Processing><ChooseParameter><Additive><Additive>CBC2</Additive><Amount><description>volume fraction</description><value>6.0</value><unit>%</unit></Amount></Additive></ChooseParameter><ChooseParameter><Mixing><MixingMethod>ultra-sonication</MixingMethod><Time><value>1</value><unit>hours</unit></Time></Mixing></ChooseParameter><ChooseParameter><Mixing><Mixer>three-roll mill</Mixer><MixingMethod>roll milling</MixingMethod><Time><value>1</value><unit>hours</unit></Time></Mixing></ChooseParameter><ChooseParameter><Mixing><MixingMethod>ultra-sonication</MixingMethod><Time><value>30</value><unit>minutes</unit></Time></Mixing></ChooseParameter><ChooseParameter><Heating><Description>Thermal curing of the whole mixture</Description><Temperature><value>150</value><unit>Celsius</unit></Temperature><Time><value>1</value><unit>hours</unit></Time></Heating></ChooseParameter></Other_Processing></PROCESSING><CHARACTERIZATION><Dielectric_and_Impedance_Spectroscopy_Analysis><Equipment>HP 4263A LCR meter</Equipment><Description>For dielectric properties measurements, parallel plate capacitors were fabricated on a silicon wafer with the formulated high dielectric constant composites. First, a thin layer of titanium (200 A) and copper (3000 A) were deposited on the wafer as the bottom electrode of capacitors by a DC sputterer (from CVC Products Incorporation). Then, the dielectric composite was spin coated onto the wafer. Next, the sample was cured with an optimized curing procedure in a Lindberg furnace under a nitrogen atmosphere. Finally, the DC isputterer was used to deposit another layer of copper (3000 A) as the top electrode onto the material through a shadow mask. Capacitance and dissipation measurements were obtained over a frequency range of 10 KHz to 10 MHz</Description></Dielectric_and_Impedance_Spectroscopy_Analysis><Thermogravimetric_Analysis><Equipment>TGA 2050 (from Thermal Advantages Inc.)</Equipment><Description>TGA of a sample from the uncured mixture was performed during the processing step (in Nitrogen atmosphere at 10 Celsius/min heating rate).</Description></Thermogravimetric_Analysis></CHARACTERIZATION><PROPERTIES><Electrical><AC_DielectricDispersion><Dielectric_Real_Permittivity><description>measured at 10000 Hz</description><value>1891.11</value></Dielectric_Real_Permittivity><Dielectric_Loss_Tangent><description>measured at 10000 Hz</description><value>1.33131</value></Dielectric_Loss_Tangent></AC_DielectricDispersion></Electrical></PROPERTIES></PolymerNanocomposite>
