Repository: nfinan/kgapp

File: materialsmine_production_export/files/5e604afa-eb0f-11eb-9f8e-005056a1dd7b/file
<?xml version="1.0" encoding="UTF-8"?><PolymerNanocomposite><ID>L230_S7_Gojny_2004</ID><Control_ID>L230_S1_Gojny_2004</Control_ID><SchemaVersion>PNC_schema_041220</SchemaVersion><DatasetID>5e9713d8c9db0157d0737e99</DatasetID><SchemaID>5e96dbe7c49dc53363c20305</SchemaID><DATA_SOURCE><Citation><CommonFields><CitationType>research article</CitationType><Publication>Composites Science and Technology</Publication><Title>Functionalisation effect on the thermo-mechanical behaviour of multi-wall carbon nanotube/epoxy-composites</Title><Author>Gojny, Florian H.</Author><Author>Schulte, Karl</Author><Keyword>Carbon nanotubes</Keyword><Keyword>Mechanical properties</Keyword><Keyword>Thermo mechanical properties</Keyword><Publisher>Elsevier</Publisher><PublicationYear>2004</PublicationYear><DOI>10.1016/j.compscitech.2004.01.024</DOI><Volume>64</Volume><URL>http://linkinghub.elsevier.com/retrieve/pii/S0266353804000697</URL><Language>English</Language><Location>Polymer-Composites Section, Technical University Hamburg-Harburg, Denickestrasse 15, 21073 Hamburg, Germany</Location><DateOfCitation>2018-06-30</DateOfCitation></CommonFields><CitationType><Journal><ISSN>2663538</ISSN><Issue>15</Issue></Journal></CitationType></Citation></DATA_SOURCE><MATERIALS><Matrix><MatrixComponent><ChemicalName>epoxy resin</ChemicalName><StdChemicalName>DGEBA Epoxy Resin</StdChemicalName><uSMILES>CC(C)(C1=CC=C(OCC2CO2)C=C1)C3=CC=C(OCC4CO4)C=C3</uSMILES><PolymerClass>Bisphenol A</PolymerClass><ManufacturerOrSourceName>Bakelite</ManufacturerOrSourceName><TradeName>Ruetapox LV 0164</TradeName><Density><description>inserted from ChemProps, NanoMine</description><value>1.13</value><unit>g/cm3</unit></Density><Hardener>poly-etheramne</Hardener></MatrixComponent></Matrix><Filler><FillerComponent><ChemicalName>functionalised multi-wall carbon nanotubes</ChemicalName><StdChemicalName>Multi-wall carbon nanotubes</StdChemicalName><Abbreviation>functionalised MWCNT</Abbreviation><ManufacturerOrSourceName>Nanocyl</ManufacturerOrSourceName><Density><description>inserted from ChemProps, NanoMine</description><value>2.6</value><unit>g/cm3</unit></Density><SphericalParticleDiameter><description>outer diameter</description><value>15</value><unit>nm</unit></SphericalParticleDiameter><FillerComponentInComposite><mass>0.001</mass><volume>0.0004348612484750993</volume></FillerComponentInComposite></FillerComponent><FillerProcessing><ChooseParameter><Other>The functionalised nanotubes were purified by oxidation and have amino- groups implemented on the surface.</Other></ChooseParameter></FillerProcessing><FillerComposition><Fraction><mass><value>0.001</value><source>reported</source></mass><volume><value>0.0004348612484750993</value><source>computed by NanoMine</source></volume></Fraction></FillerComposition></Filler></MATERIALS><PROCESSING><SolutionProcessing><ChooseParameter><Mixing><Description>The nanotubes were manually mixed into the hardener.</Description><ChemicalUsed><description>MWCNTs</description></ChemicalUsed><ChemicalUsed><description>poly-etheramine hardener</description></ChemicalUsed></Mixing></ChooseParameter><ChooseParameter><Mixing><Mixer>Bandelin HD 2200</Mixer><MixingMethod>ultra-sonication</MixingMethod><ChemicalUsed><description>MWCNTs</description></ChemicalUsed><ChemicalUsed><description>poly-etheramine hardener</description></ChemicalUsed><Time><value>20</value><unit>minutes</unit></Time></Mixing></ChooseParameter><ChooseParameter><Mixing><Description>The sample is cooled in a water bath during the sonication process.</Description><Mixer>Bandelin HD 2200</Mixer><MixingMethod>ultra-sonication</MixingMethod><ChemicalUsed><description>MWCNTs</description></ChemicalUsed><ChemicalUsed><description>poly-etheramine hardener</description></ChemicalUsed><ChemicalUsed><description>epoxy resin</description></ChemicalUsed><Time><value>10</value><unit>minutes</unit></Time><Temperature><value>20</value><unit>Celsius</unit></Temperature></Mixing></ChooseParameter><ChooseParameter><Other>The composites were cured for 5 h at 80 °C.</Other></ChooseParameter><ChooseParameter><Molding><MoldingMode>vacuum molding</MoldingMode><MoldingInfo><Temperature><value>130</value><unit>Celsius</unit></Temperature><Time><value>3</value><unit>hours</unit></Time></MoldingInfo></Molding></ChooseParameter></SolutionProcessing></PROCESSING><CHARACTERIZATION><Transmission_Electron_Microscopy><EquipmentUsed>Philips EM 400</EquipmentUsed><Description>films with a thickness of 50 nm were prepared by ultra- microtome cutting</Description><AcceleratingVoltage><value>120</value><unit>kV</unit></AcceleratingVoltage></Transmission_Electron_Microscopy><Scanning_Electron_Microscopy><EquipmentUsed>LEO 1530 FE-SEM</EquipmentUsed><Description>The sample were coated with a thin gold layer of 5 nm thickness.</Description><AcceleratingVoltage><value>5</value><unit>kV</unit></AcceleratingVoltage></Scanning_Electron_Microscopy><Dynamic_Mechanical_Analysis><Equipment>Gabo Eplexor 500 N</Equipment><Description>The tests were performed in tensile mode at a frequency of 10 Hz with a static strain of 0.6% and a dynamic strain of 􏰍0.1%, in a temperature range between )120 and 150 °C with a heating rate of 3 °C/min.</Description></Dynamic_Mechanical_Analysis><Differential_Scanning_Calorimetry><Equipment>Seiko SSC 5200 DSC</Equipment><Description>The samples were measured between –50 and 300 °C.</Description><HeatingRate><value>10</value><unit>Celsius/min</unit></HeatingRate></Differential_Scanning_Calorimetry></CHARACTERIZATION><PROPERTIES><Viscoelastic><DynamicProperties><MeasurementMode>tensile</MeasurementMode><MeasurementMethod>DMA</MeasurementMethod><DMA_mode><TemperatureSweep><condition><frequency><value>10</value><unit>Hz</unit></frequency><strainAmplitude><description>static strain</description><value>0.006</value></strainAmplitude></condition></TemperatureSweep></DMA_mode><DynamicPropertyProfile><data><description>Storage modulus</description><AxisLabel><xName>Temperature</xName><xUnit>Celsius</xUnit><yName>Storage modulus</yName><yUnit>MPa</yUnit></AxisLabel><data><headers><column id="0">Temperature (Celsius)</column><column id="1">Storage Modulus (MPa)</column></headers><rows><row id="0"><column id="0">-17.9874213836</column><column id="1">3536.62768008</column></row><row id="1"><column id="0">-6.51572327044</column><column id="1">3536.62768008</column></row><row id="2"><column id="0">3.94968553459</column><column id="1">3498.54244588</column></row><row id="3"><column id="0">13.6100628931</column><column id="1">3173.71115355</column></row><row id="4"><column id="0">22.2641509434</column><column id="1">3173.71115355</column></row><row id="5"><column id="0">34.5408805031</column><column id="1">3173.71115355</column></row><row id="6"><column id="0">43.1949685535</column><column id="1">3139.53409464</column></row><row id="7"><column id="0">49.0314465409</column><column id="1">2974.09085772</column></row><row id="8"><column id="0">59.8993710692</column><column id="1">2501.03127332</column></row><row id="9"><column id="0">55.0691823899</column><column id="1">2817.36594136</column></row><row id="10"><column id="0">65.9371069182</column><column id="1">2035.99838638</column></row><row id="11"><column id="0">69.1572327044</column><column id="1">1519.91108295</column></row><row id="12"><column id="0">75.3962264151</column><column id="1">856.252555926</column></row><row id="13"><column id="0">78.213836478</column><column id="1">396.959391781</column></row><row id="14"><column id="0">82.4402515723</column><column id="1">196.382800193</column></row><row id="15"><column id="0">83.2452830189</column><column id="1">130.142774956</column></row><row id="16"><column id="0">86.2641509434</column><column id="1">63.690584589</column></row><row id="17"><column id="0">89.4842767296</column><column id="1">39.1269944759</column></row><row id="18"><column id="0">92.9056603774</column><column id="1">21.5702808311</column></row><row id="19"><column id="0">97.1320754717</column><column id="1">14.4502249581</column></row><row id="20"><column id="0">106.389937107</column><column id="1">10.9047962354</column></row><row id="21"><column id="0">118.264150943</column><column id="1">10.5562817171</column></row><row id="22"><column id="0">127.119496855</column><column id="1">10.2189056344</column></row><row id="23"><column id="0">137.182389937</column><column id="1">10.4426032364</column></row></rows></data></data></DynamicPropertyProfile></DynamicProperties><DynamicProperties><MeasurementMode>tensile</MeasurementMode><MeasurementMethod>DMA</MeasurementMethod><DMA_mode><TemperatureSweep><condition><frequency><value>10</value><unit>Hz</unit></frequency><strainAmplitude><description>static strain</description><value>0.006</value></strainAmplitude></condition></TemperatureSweep></DMA_mode><DynamicPropertyProfile><data><description>Loss factor</description><AxisLabel><xName>Temperature</xName><xUnit>Celsius</xUnit><yName>tan delta</yName></AxisLabel><data><headers><column id="0">Temperature (Celsius)</column><column id="1">tan delta</column></headers><rows><row id="0"><column id="0">-18.1887795028</column><column id="1">0.0158664348823</column></row><row id="1"><column id="0">-14.6884912985</column><column id="1">0.0151194345268</column></row><row id="2"><column id="0">-11.1882030943</column><column id="1">0.0137662349996</column></row><row id="3"><column id="0">-7.68791489004</column><column id="1">0.0128593532585</column></row><row id="4"><column id="0">-4.1876266858</column><column id="1">0.0121988324426</column></row><row id="5"><column id="0">-0.687338481564</column><column id="1">0.0118317280845</column></row><row id="6"><column id="0">2.81294972267</column><column id="1">0.0114240748108</column></row><row id="7"><column id="0">6.31323792691</column><column id="1">0.0111488232156</column></row><row id="8"><column id="0">9.81352613115</column><column id="1">0.0108802035309</column></row><row id="9"><column id="0">13.3138143354</column><column id="1">0.0108510003943</column></row><row id="10"><column id="0">16.8141025396</column><column id="1">0.0109069076516</column></row><row id="11"><column id="0">20.3143907439</column><column id="1">0.0110492446512</column></row><row id="12"><column id="0">23.8146789481</column><column id="1">0.0112093792035</column></row><row id="13"><column id="0">27.3149671524</column><column id="1">0.0114993070603</column></row><row id="14"><column id="0">30.8152553566</column><column id="1">0.0122984136723</column></row><row id="15"><column id="0">34.3155435608</column><column id="1">0.0131711574118</column></row><row id="16"><column id="0">37.8158317651</column><column id="1">0.0144071413408</column></row><row id="17"><column id="0">41.3161199693</column><column id="1">0.0158039186628</column></row><row id="18"><column id="0">44.8164081735</column><column id="1">0.0178176353288</column></row><row id="19"><column id="0">48.3166963778</column><column id="1">0.0208179177747</column></row><row id="20"><column id="0">51.3927072239</column><column id="1">0.0241381541307</column></row><row id="21"><column id="0">52.7716086377</column><column id="1">0.0285590266793</column></row><row id="22"><column id="0">54.9990647677</column><column id="1">0.0334852538519</column></row><row id="23"><column id="0">57.597763586</column><column id="1">0.0409000603722</column></row><row id="24"><column id="0">59.9312890555</column><column id="1">0.0470749290692</column></row><row id="25"><column id="0">61.5400073716</column><column id="1">0.0573111789238</column></row><row id="26"><column id="0">62.9144892296</column><column id="1">0.0681706242962</column></row><row id="27"><column id="0">64.0282172945</column><column id="1">0.0798953843593</column></row><row id="28"><column id="0">64.7441853363</column><column id="1">0.0977309593974</column></row><row id="29"><column id="0">65.818137399</column><column id="1">0.116582702106</column></row><row id="30"><column id="0">66.681844878</column><column id="1">0.139748862716</column></row><row id="31"><column id="0">69.2653909335</column><column id="1">0.249123263119</column></row><row id="32"><column id="0">67.8864895197</column><column id="1">0.169980046349</column></row><row id="33"><column id="0">68.2046975382</column><column id="1">0.197133501052</column></row><row id="34"><column id="0">70.1139456496</column><column id="1">0.311992153195</column></row><row id="35"><column id="0">71.7368065443</column><column id="1">0.381230462472</column></row><row id="36"><column id="0">73.6142338539</column><column id="1">0.464859237248</column></row><row id="37"><column id="0">74.4415747022</column><column id="1">0.557907995133</column></row><row id="38"><column id="0">76.0007939931</column><column id="1">0.669841559503</column></row><row id="39"><column id="0">76.7432793698</column><column id="1">0.794568216353</column></row><row id="40"><column id="0">78.6100997454</column><column id="1">0.972331210937</column></row><row id="41"><column id="0">79.6601862067</column><column id="1">1.1259297204</column></row><row id="42"><column id="0">81.7285383273</column><column id="1">1.34047616526</column></row><row id="43"><column id="0">85.2288265316</column><column id="1">1.3570037295</column></row><row id="44"><column id="0">88.251802708</column><column id="1">1.14937340569</column></row><row id="45"><column id="0">89.7102561264</column><column id="1">0.988325099517</column></row><row id="46"><column id="0">92.1975821382</column><column id="1">0.808006339109</column></row><row id="47"><column id="0">93.9795470422</column><column id="1">0.653096194525</column></row><row id="48"><column id="0">95.5561231342</column><column id="1">0.534665333267</column></row><row id="49"><column id="0">97.1760912287</column><column id="1">0.446583327988</column></row><row id="50"><column id="0">98.91177133</column><column id="1">0.36215104638</column></row><row id="51"><column id="0">100.534632225</column><column id="1">0.302199152176</column></row><row id="52"><column id="0">101.639268632</column><column id="1">0.251810586105</column></row><row id="53"><column id="0">103.662162464</column><column id="1">0.208512413144</column></row><row id="54"><column id="0">105.825563733</column><column id="1">0.170040093194</column></row><row id="55"><column id="0">106.866971794</column><column id="1">0.13774514062</column></row><row id="56"><column id="0">108.544795892</column><column id="1">0.11027878653</column></row><row id="57"><column id="0">109.907626194</column><column id="1">0.0859869017066</column></row><row id="58"><column id="0">112.196956105</column><column id="1">0.0672188634733</column></row><row id="59"><column id="0">114.276672798</column><column id="1">0.0566918655316</column></row><row id="60"><column id="0">115.034310937</column><column id="1">0.0435607025424</column></row><row id="61"><column id="0">116.73142037</column><column id="1">0.0353099128335</column></row><row id="62"><column id="0">118.731585058</column><column id="1">0.029514809382</column></row><row id="63"><column id="0">119.635068539</column><column id="1">0.0240611858427</column></row><row id="64"><column id="0">121.782972664</column><column id="1">0.0201221178744</column></row><row id="65"><column id="0">122.936476732</column><column id="1">0.0169261206049</column></row><row id="66"><column id="0">124.72197728</column><column id="1">0.0137178011661</column></row><row id="67"><column id="0">125.959452908</column><column id="1">0.0110978348214</column></row><row id="68"><column id="0">128.759683472</column><column id="1">0.00871935907374</column></row><row id="69"><column id="0">130.237582936</column><column id="1">0.00763741190987</column></row><row id="70"><column id="0">132.853959977</column><column id="1">0.00641167271634</column></row><row id="71"><column id="0">135.505693465</column><column id="1">0.00526517979835</column></row><row id="72"><column id="0">138.051357614</column><column id="1">0.00498874236311</column></row></rows></data></data></DynamicPropertyProfile></DynamicProperties><DynamicProperties><MeasurementMode>tensile</MeasurementMode><MeasurementMethod>DMA</MeasurementMethod><DMA_mode><TemperatureSweep><condition><frequency><value>10</value><unit>Hz</unit></frequency><strainAmplitude><description>static strain</description><value>0.006</value></strainAmplitude></condition></TemperatureSweep></DMA_mode><DynamicPropertyProfile><data><description>Loss modulus</description><AxisLabel><xName>Temperature</xName><xUnit>Celsius</xUnit><yName>Loss Modulus</yName><yUnit>MPa</yUnit></AxisLabel><data><headers><column id="0">Temperature (Celsius)</column><column id="1">Loss Modulus (MPa)</column></headers><rows><row id="0"><column id="0">20.8244287192</column><column id="1">45.4768953142</column></row><row id="1"><column id="0">22.4166480802</column><column id="1">46.1650175389</column></row><row id="2"><column id="0">24.1030840041</column><column id="1">45.5567326994</column></row><row id="3"><column id="0">26.0705475239</column><column id="1">44.9552910643</column></row><row id="4"><column id="0">28.6929310543</column><column id="1">46.3178491048</column></row><row id="5"><column id="0">30.6598538765</column><column id="1">47.0150956021</column></row><row id="6"><column id="0">32.7201822151</column><column id="1">48.3639672337</column></row><row id="7"><column id="0">34.7805105537</column><column id="1">49.7128388653</column></row><row id="8"><column id="0">36.7468926783</column><column id="1">51.708773495</column></row><row id="9"><column id="0">38.6206803328</column><column id="1">51.1050507918</column></row><row id="10"><column id="0">40.6812790203</column><column id="1">51.8045783572</column></row><row id="11"><column id="0">42.1792818184</column><column id="1">53.7891076461</column></row><row id="12"><column id="0">44.8000432558</column><column id="1">59.0477300837</column></row><row id="13"><column id="0">46.766966078</column><column id="1">59.744976581</column></row><row id="14"><column id="0">48.2638874808</column><column id="1">64.3268821347</column></row><row id="15"><column id="0">50.5094047595</column><column id="1">70.875068432</column></row><row id="16"><column id="0">52.7527592476</column><column id="1">82.6180072589</column></row><row id="17"><column id="0">54.248869604</column><column id="1">89.1479450111</column></row><row id="18"><column id="0">57.0523868421</column><column id="1">105.44997871</column></row><row id="19"><column id="0">58.8246585156</column><column id="1">123.674952858</column></row><row id="20"><column id="0">60.7813080828</column><column id="1">149.04727387</column></row><row id="21"><column id="0">62.7355245105</column><column id="1">180.263691478</column></row><row id="22"><column id="0">65.0549821908</column><column id="1">234.216275675</column></row><row id="23"><column id="0">66.348330934</column><column id="1">277.754263063</column></row><row id="24"><column id="0">68.4744892097</column><column id="1">345.987854579</column></row><row id="25"><column id="0">70.1395675771</column><column id="1">396.677750968</column></row><row id="26"><column id="0">72.3780557865</column><column id="1">420.108882986</column></row><row id="27"><column id="0">74.263738789</column><column id="1">390.934021371</column></row><row id="28"><column id="0">76.3521834046</column><column id="1">324.75111012</column></row><row id="29"><column id="0">78.4530640659</column><column id="1">228.698371824</column></row><row id="30"><column id="0">80.3592935785</column><column id="1">150.173361179</column></row><row id="31"><column id="0">82.3478443061</column><column id="1">98.923082382</column></row><row id="32"><column id="0">84.6139080949</column><column id="1">56.1211196496</column></row><row id="33"><column id="0">86.4024006975</column><column id="1">35.3854498266</column></row><row id="34"><column id="0">88.5618118778</column><column id="1">23.7497212028</column></row><row id="35"><column id="0">90.8116547375</column><column id="1">19.9084024412</column></row><row id="36"><column id="0">92.7815513967</column><column id="1">13.4628642105</column></row><row id="37"><column id="0">94.5632852788</column><column id="1">8.96079604209</column></row><row id="38"><column id="0">96.6249653616</column><column id="1">7.06294734281</column></row><row id="39"><column id="0">98.7803213096</column><column id="1">5.16737971167</column></row></rows></data></data></DynamicPropertyProfile></DynamicProperties></Viscoelastic><Thermal><GlassTransitionTemperature><value>72.6</value><unit>Celsius</unit></GlassTransitionTemperature></Thermal></PROPERTIES><MICROSTRUCTURE><Experimental_Sample_Info><SampleSize><description>For the measurements rectangular specimens of 50 mm length, 5 mm width and 2 mm thickness were prepared.</description></SampleSize><SampleThickness><value>2</value><unit>mm</unit></SampleThickness></Experimental_Sample_Info></MICROSTRUCTURE></PolymerNanocomposite>
