Repository: nfinan/kgapp

File: materialsmine_production_export/files/bc2ae258-eae2-11eb-9f8d-005056a1dd7b/file
<?xml version="1.0" encoding="UTF-8"?><PolymerNanocomposite><ID>L171_S9_Rittigstein_2006</ID><Control_ID>L171_S6_Rittigstein_2006</Control_ID><SchemaVersion>PNC_schema_041220</SchemaVersion><DatasetID>5e970560c9db0157d0737e71</DatasetID><SchemaID>5e96dbe7c49dc53363c20305</SchemaID><DATA_SOURCE><Citation><CommonFields><CitationType>research article</CitationType><Publication>Journal of Polymer Science Part B: Polymer Physics</Publication><Title>Polymer-nanoparticle interfacial interactions in polymer nanocomposites: Confinement effects on glass transition temperature and suppression of physical aging</Title><Author>Rittigstein, Perla</Author><Author>Torkelson, John M.</Author><Keyword>aging</Keyword><Keyword>films</Keyword><Keyword>fluorescence</Keyword><Keyword>glass transition</Keyword><Keyword>interfaces</Keyword><Keyword>nanocomposites</Keyword><Keyword>nanoparticles</Keyword><Keyword>photophysics</Keyword><Keyword>relaxation</Keyword><Keyword>silicates</Keyword><Publisher>Wiley Blackwell (John Wiley &amp; Sons)</Publisher><PublicationYear>2006</PublicationYear><DOI>10.1002/polb.20925</DOI><Volume>44</Volume><URL>http://doi.wiley.com/10.1002/polb.20925</URL><Language>English</Language><Location>Department of Chemical and Biological Engineering, Northwestern University, Evanston, Illinois 60208</Location><DateOfCitation>2018-06-30</DateOfCitation></CommonFields><CitationType><Journal><ISSN>1099-0488</ISSN><Issue>20</Issue></Journal></CitationType></Citation></DATA_SOURCE><MATERIALS><Matrix><MatrixComponent><ChemicalName>poly(2-vinyl pyridine)</ChemicalName><StdChemicalName>Poly(2-vinyl pyridine)</StdChemicalName><uSMILES>CC(CC(CCC1=CC=CC=N1)C2=CC=CC=N2)C3=CC=CC=N3</uSMILES><Abbreviation>P2VP</Abbreviation><ManufacturerOrSourceName>Scientific Polymer Products</ManufacturerOrSourceName><MolecularWeight><value>200000</value><unit>g/mol</unit></MolecularWeight><Density><description>inserted from ChemProps, NanoMine</description><value>1.12</value><unit>g/cm3</unit></Density></MatrixComponent><MatrixProcessing><ChooseParameter><Drying-Evaporation><Description>to remove residual monomer</Description><Temperature><value>110</value><unit>Celsius</unit></Temperature><AmbientCondition>vacuum</AmbientCondition></Drying-Evaporation></ChooseParameter></MatrixProcessing></Matrix><Filler><FillerComponent><ChemicalName>alumina</ChemicalName><StdChemicalName>Aluminium oxide</StdChemicalName><ManufacturerOrSourceName>Sigma-Aldrich</ManufacturerOrSourceName><Density><description>inserted from ChemProps, NanoMine</description><value>3.95</value><unit>g/cm3</unit></Density><SphericalParticleDiameter><value>47</value><unit>nm</unit></SphericalParticleDiameter><FillerComponentInComposite><mass>0.12812195913071683</mass><volume>0.04</volume></FillerComponentInComposite></FillerComponent><FillerComposition><Fraction><mass><value>0.12812195913071683</value><source>computed by NanoMine</source></mass><volume><value>0.04</value><source>reported</source></volume></Fraction></FillerComposition></Filler></MATERIALS><PROCESSING><SolutionProcessing><ChooseParameter><Solvent><SolventName>methyl ethyl ketone</SolventName></Solvent></ChooseParameter><ChooseParameter><Mixing><Description>Solutions were sonicated prior to spin coating</Description><Mixer>Branson 1200 sonicator</Mixer><MixingMethod>ultra-sonication</MixingMethod><Time><value>40</value><unit>minutes</unit></Time></Mixing></ChooseParameter><ChooseParameter><Other>dilute solutions of polymer and dye were spin-coated onto quartz slides</Other></ChooseParameter><ChooseParameter><Drying-Evaporation><Description>Films dried for minimum of 2 days in a chemical fume hood</Description><Time><value>2</value><unit>days</unit></Time></Drying-Evaporation></ChooseParameter><ChooseParameter><Cooling><Description>Typically annealed samples were cooled from rubbery state to record fluorescence spectra</Description><Temperature><value>413</value><unit>Kelvin</unit></Temperature><Time><value>15</value><unit>minutes</unit></Time></Cooling></ChooseParameter><ChooseParameter><Cooling><Description>In a few cases samples were annealed under following conditions</Description><Temperature><value>403</value><unit>Kelvin</unit></Temperature><Time><value>15</value><unit>minutes</unit></Time></Cooling></ChooseParameter></SolutionProcessing></PROCESSING><CHARACTERIZATION><Differential_Scanning_Calorimetry><Equipment>Mettler-Toledo DSC822</Equipment><Description>Measured bulk Tg values</Description><HeatingRate><value>10</value><unit>K/min</unit></HeatingRate></Differential_Scanning_Calorimetry><OpticalMicroscopy><Equipment>Spex Fluorlog-2DM1B fluorimeter</Equipment><Description>Measured fluorescence for Tg characterization</Description></OpticalMicroscopy><OpticalMicroscopy><Equipment>Photon Technology International fluorimeter</Equipment><Description>Measured fluorescence for physical aging characterization</Description></OpticalMicroscopy></CHARACTERIZATION><PROPERTIES><Thermal><GlassTransitionTemperature><value>389.06451613</value><unit>Kelvin</unit><uncertainty><type>absolute</type><value>1</value></uncertainty></GlassTransitionTemperature></Thermal></PROPERTIES><MICROSTRUCTURE><Experimental_Sample_Info><SampleThickness><description>at least 1 micrometer thick</description><value>1</value><unit>micrometers</unit></SampleThickness></Experimental_Sample_Info></MICROSTRUCTURE></PolymerNanocomposite>

File: materialsmine_production_export/files/bc387dd8-4bfd-11ec-9aa2-005056a1ee50/file
<?xml version="1.0" encoding="UTF-8"?><PolymerNanocomposite><ID>E116_S10_Prasad_2018</ID><Control_ID>E116_S1_Prasad_2018</Control_ID><SchemaVersion>PNC_schema_041220</SchemaVersion><DatasetID>5e96fb53c9db0157d0737e3b</DatasetID><SchemaID>5e96dbe7c49dc53363c20305</SchemaID><DATA_SOURCE><Citation><CommonFields><Author>Prasad, Aditya</Author><DOI>unpublished/doi-tW6qZKdpLFShLQazV6U2Fw</DOI><Location>Materials Science and Engineering Department, Rensselaer Polytechnic Institute, Troy, USA</Location></CommonFields></Citation></DATA_SOURCE><MATERIALS><Matrix><MatrixComponent><ChemicalName>poly(methyl methacrylate)</ChemicalName><StdChemicalName>Poly(methyl methacrylate)</StdChemicalName><uSMILES>C(C(C)(C(=O)OC)[*])[*]</uSMILES><PubChemRef>6658</PubChemRef><Abbreviation>PMMA</Abbreviation><PlasticType>thermoplastic</PlasticType><PolymerType>homopolymer</PolymerType><ManufacturerOrSourceName>Scientific Polymer Products,
        Inc.</ManufacturerOrSourceName><Density><value>1.18</value><unit>g/cm^3</unit></Density></MatrixComponent></Matrix><Filler><FillerComponent><ChemicalName>silica</ChemicalName><StdChemicalName>Silicon dioxide</StdChemicalName><ManufacturerOrSourceName>Nissan, Inc.</ManufacturerOrSourceName><TradeName>MEK-ST</TradeName><Density><value>2.65</value><unit>g/cm^3</unit></Density><CrystalPhase>amorphous</CrystalPhase><SphericalParticleDiameter><value>15</value><unit>nm</unit></SphericalParticleDiameter><ParticleAspectRatio><value>1</value></ParticleAspectRatio><FillerComponentInComposite><mass>0.02</mass><volume>0.009005571243226741</volume></FillerComponentInComposite><ParticleSurfaceTreatment><ChemicalName>chloropropyldimethylethoxysilane</ChemicalName><Abbreviation>CPDMES</Abbreviation><ManufacturerOrSourceName>Gelest, Inc.</ManufacturerOrSourceName><MolecularWeight><value>180.75</value><unit>g/mol</unit></MolecularWeight><SurfaceChemistryProcessing><ChooseParameter><Mixing><Description>50 ml tetrahydrofuran (THF) and 16ml of the
                silica nanoparticles in solvent were refluxed at 70 deg C for
                24 h under nitrogen atmosphere.</Description><MixingMethod>stirring</MixingMethod><ChemicalUsed><description>tetrahydrofuran</description></ChemicalUsed><ChemicalUsed><description>silane</description></ChemicalUsed><ChemicalUsed><description>silica</description></ChemicalUsed><Time><value>24</value><unit>hours</unit></Time><Temperature><value>70</value><unit>Celsius</unit></Temperature></Mixing></ChooseParameter><ChooseParameter><Cooling><Description>The mixture was cooled down to room
                temperature</Description><Temperature><value>23</value><unit>Celsius</unit></Temperature></Cooling></ChooseParameter><ChooseParameter><Drying-Evaporation><Description>The THF was reduced to 20 ml in a rotor
                evaporator in order to reduce the amount of needed
                hexane.</Description></Drying-Evaporation></ChooseParameter><ChooseParameter><Solvent><SolventName>hexane</SolventName><SolventAmount><value>20</value><unit>mL</unit></SolventAmount></Solvent></ChooseParameter><ChooseParameter><Centrifugation>Used</Centrifugation></ChooseParameter><ChooseParameter><Other>The mixture was precipitated in 200 ml of hexane. The
              particles were then centrifuged at 10,000 rpm for 10 min at 10
              deg C</Other></ChooseParameter></SurfaceChemistryProcessing></ParticleSurfaceTreatment></FillerComponent><FillerComposition><Fraction><mass><value>0.02</value><source>reported</source></mass><volume><value>0.009005571243226741</value><source>computed by NanoMine</source></volume></Fraction></FillerComposition></Filler></MATERIALS><PROCESSING><SolutionProcessing><ChooseParameter><Mixing><Description>the particles modified with CPDMES were redispersed in
          ethanol. Note: the PMMA did not dissolve in the
          ethanol.</Description><ChemicalUsed><description>nanoparticles</description></ChemicalUsed><ChemicalUsed><description>ethanol</description></ChemicalUsed></Mixing></ChooseParameter><ChooseParameter><Drying-Evaporation><Description>After evaporation of the water or ethanol, the
          nanoparticle-polymer mixture was dried in a vacuum oven for 12
          h.</Description><Time><value>12</value><unit>hours</unit></Time><AmbientCondition>vacuum</AmbientCondition></Drying-Evaporation></ChooseParameter><ChooseParameter><Other>The mixtures were then milled in a jet milling machine in order
        to reduce the starting agglomerate size.</Other></ChooseParameter><ChooseParameter><Extrusion><TwinScrewExtrusion><ResidenceTime><value>171</value><unit>seconds</unit></ResidenceTime><ExtrusionTemperature><value>180</value><unit>Celsius</unit></ExtrusionTemperature><RotationMode>CoRotation</RotationMode><RotationSpeed><value>100</value><unit>rpm</unit></RotationSpeed></TwinScrewExtrusion></Extrusion></ChooseParameter></SolutionProcessing></PROCESSING><CHARACTERIZATION><Transmission_Electron_Microscopy><EquipmentUsed>JEOL-2010</EquipmentUsed><Description>To observe the dispersion of the nanoparticles in the
      polymer matrix, the materials were embedded in an epoxy matrix and
      slices of ~50 nm were sectioned at room temperature in an ultramicrotome
      using a diamond knife. The sections were collected on a copper grid and
      imaged in a JEOL-2010 transmission electron microscope
      (TEM).</Description></Transmission_Electron_Microscopy><Scanning_Electron_Microscopy><EquipmentUsed>Versa 3D Dual Beam</EquipmentUsed></Scanning_Electron_Microscopy><Dynamic_Mechanical_Analysis><Equipment>DMTA V</Equipment><Description>Dynamic mechanical properties were performed using a DMTA V
      dynamic mechanical analyzer. The storage modulus, loss modulus, and tan
      delta were recorded as a function of temperature.</Description></Dynamic_Mechanical_Analysis><Thermogravimetric_Analysis><Equipment>TA Instruments TGA Q50</Equipment><Description>The particle content of the nanocomposites was determined
      with thermo-gravimetric analysis (TGA). The samples were first heated at
      10 K/min up to 700°C and then the temperature was kept at 700°C for 5
      min.</Description></Thermogravimetric_Analysis><Rheometery><RheometerType>plate</RheometerType><Description>The viscosity of the samples was measured in a
      parallelplate rheometer. The samples were pressed at 180°C. The sample
      size was 25 mm and the gap was set to 2 mm. The shear rate was changed
      in the rotation mode at a temperature of 180°C for PP; 200, 210, 220°C
      for PS; and 220, 230°C for PMMA. For samples with high viscosity that
      could not be measured at 180 C, the samples were measured at higher
      temperature and the viscosity at 180°C was calculated according to the
      Arrhenius Eq.</Description></Rheometery></CHARACTERIZATION><PROPERTIES><Electrical><AC_DielectricDispersion><DielectricDispersionDependence><FrequencyDependence><condition><temperature><value>25</value><unit>Celsius</unit></temperature></condition></FrequencyDependence></DielectricDispersionDependence><Dielectric_Real_Permittivity><data><AxisLabel><xName>Frequency</xName><xUnit>Hz</xUnit><yName>Real permittivity</yName></AxisLabel><data><headers><column id="0">Frequency (Hz)</column><column id="1">Real permittivity</column></headers><rows><row id="0"><column id="0">0.001</column><column id="1">4.1366</column></row><row id="1"><column id="0">0.0015849</column><column id="1">4.0763</column></row><row id="2"><column id="0">0.0025119</column><column id="1">4.0211</column></row><row id="3"><column id="0">0.0039811</column><column id="1">3.9895</column></row><row id="4"><column id="0">0.0063096</column><column id="1">3.9686</column></row><row id="5"><column id="0">0.01</column><column id="1">3.9358</column></row><row id="6"><column id="0">0.015849</column><column id="1">3.9083</column></row><row id="7"><column id="0">0.025119</column><column id="1">3.8867</column></row><row id="8"><column id="0">0.039811</column><column id="1">3.8644</column></row><row id="9"><column id="0">0.063096</column><column id="1">3.8416</column></row><row id="10"><column id="0">0.1</column><column id="1">3.8165</column></row><row id="11"><column id="0">0.15849</column><column id="1">3.7879</column></row><row id="12"><column id="0">0.25119</column><column id="1">3.7591</column></row><row id="13"><column id="0">0.39811</column><column id="1">3.7276</column></row><row id="14"><column id="0">0.63096</column><column id="1">3.6925</column></row><row id="15"><column id="0">1.0</column><column id="1">3.6537</column></row><row id="16"><column id="0">1.5849</column><column id="1">3.613</column></row><row id="17"><column id="0">2.5119</column><column id="1">3.5681</column></row><row id="18"><column id="0">3.9811</column><column id="1">3.5213</column></row><row id="19"><column id="0">6.3096</column><column id="1">3.4727</column></row><row id="20"><column id="0">10.0</column><column id="1">3.4232</column></row><row id="21"><column id="0">15.849</column><column id="1">3.3735</column></row><row id="22"><column id="0">25.119</column><column id="1">3.3249</column></row><row id="23"><column id="0">39.811</column><column id="1">3.2779</column></row><row id="24"><column id="0">63.096</column><column id="1">3.2341</column></row><row id="25"><column id="0">100.0</column><column id="1">3.1934</column></row><row id="26"><column id="0">158.49</column><column id="1">3.1543</column></row><row id="27"><column id="0">251.19</column><column id="1">3.1185</column></row><row id="28"><column id="0">398.11</column><column id="1">3.0834</column></row><row id="29"><column id="0">630.96</column><column id="1">3.0505</column></row><row id="30"><column id="0">1000.0</column><column id="1">3.0191</column></row><row id="31"><column id="0">1584.9</column><column id="1">2.9899</column></row><row id="32"><column id="0">2511.9</column><column id="1">2.9628</column></row><row id="33"><column id="0">3981.1</column><column id="1">2.9375</column></row><row id="34"><column id="0">6309.6</column><column id="1">2.9142</column></row><row id="35"><column id="0">10000.0</column><column id="1">2.8921</column></row><row id="36"><column id="0">15849.0</column><column id="1">2.8715</column></row><row id="37"><column id="0">25119.0</column><column id="1">2.852</column></row><row id="38"><column id="0">39811.0</column><column id="1">2.8333</column></row><row id="39"><column id="0">63096.0</column><column id="1">2.8154</column></row><row id="40"><column id="0">100000.0</column><column id="1">2.798</column></row></rows></data></data></Dielectric_Real_Permittivity><Dielectric_Loss_Permittivity><data><AxisLabel><xName>Frequency</xName><xUnit>Hz</xUnit><yName>Imaginary permittivity</yName></AxisLabel><data><headers><column id="0">Frequency (Hz)</column><column id="1">Imaginary permittivity</column></headers><rows><row id="0"><column id="0">0.001</column><column id="1">0.1922</column></row><row id="1"><column id="0">0.0015849</column><column id="1">0.17363</column></row><row id="2"><column id="0">0.0025119</column><column id="1">0.14751</column></row><row id="3"><column id="0">0.0039811</column><column id="1">0.13168</column></row><row id="4"><column id="0">0.0063096</column><column id="1">0.12188</column></row><row id="5"><column id="0">0.01</column><column id="1">0.1087</column></row><row id="6"><column id="0">0.015849</column><column id="1">0.098822</column></row><row id="7"><column id="0">0.025119</column><column id="1">0.093394</column></row><row id="8"><column id="0">0.039811</column><column id="1">0.091694</column></row><row id="9"><column id="0">0.063096</column><column id="1">0.094347</column></row><row id="10"><column id="0">0.1</column><column id="1">0.094614</column></row><row id="11"><column id="0">0.15849</column><column id="1">0.10105</column></row><row id="12"><column id="0">0.25119</column><column id="1">0.10827</column></row><row id="13"><column id="0">0.39811</column><column id="1">0.11612</column></row><row id="14"><column id="0">0.63096</column><column id="1">0.12481</column></row><row id="15"><column id="0">1.0</column><column id="1">0.13458</column></row><row id="16"><column id="0">1.5849</column><column id="1">0.14245</column></row><row id="17"><column id="0">2.5119</column><column id="1">0.14975</column></row><row id="18"><column id="0">3.9811</column><column id="1">0.15549</column></row><row id="19"><column id="0">6.3096</column><column id="1">0.15921</column></row><row id="20"><column id="0">10.0</column><column id="1">0.16048</column></row><row id="21"><column id="0">15.849</column><column id="1">0.15942</column></row><row id="22"><column id="0">25.119</column><column id="1">0.15581</column></row><row id="23"><column id="0">39.811</column><column id="1">0.15028</column></row><row id="24"><column id="0">63.096</column><column id="1">0.14294</column></row><row id="25"><column id="0">100.0</column><column id="1">0.1353</column></row><row id="26"><column id="0">158.49</column><column id="1">0.12815</column></row><row id="27"><column id="0">251.19</column><column id="1">0.12198</column></row><row id="28"><column id="0">398.11</column><column id="1">0.11567</column></row><row id="29"><column id="0">630.96</column><column id="1">0.10938</column></row><row id="30"><column id="0">1000.0</column><column id="1">0.10278</column></row><row id="31"><column id="0">1584.9</column><column id="1">0.096447</column></row><row id="32"><column id="0">2511.9</column><column id="1">0.090284</column></row><row id="33"><column id="0">3981.1</column><column id="1">0.084509</column></row><row id="34"><column id="0">6309.6</column><column id="1">0.079183</column></row><row id="35"><column id="0">10000.0</column><column id="1">0.074387</column></row><row id="36"><column id="0">15849.0</column><column id="1">0.070226</column></row><row id="37"><column id="0">25119.0</column><column id="1">0.066613</column></row><row id="38"><column id="0">39811.0</column><column id="1">0.063526</column></row><row id="39"><column id="0">63096.0</column><column id="1">0.060823</column></row><row id="40"><column id="0">100000.0</column><column id="1">0.058467</column></row></rows></data></data></Dielectric_Loss_Permittivity><Dielectric_Loss_Tangent><data><AxisLabel><xName>Frequency</xName><xUnit>Hz</xUnit><yName>Tan delta</yName></AxisLabel><data><headers><column id="0">Frequency (Hz)</column><column id="1">Tan delta</column></headers><rows><row id="0"><column id="0">0.001</column><column id="1">0.046463</column></row><row id="1"><column id="0">0.0015849</column><column id="1">0.042596</column></row><row id="2"><column id="0">0.0025119</column><column id="1">0.036684</column></row><row id="3"><column id="0">0.0039811</column><column id="1">0.033007</column></row><row id="4"><column id="0">0.0063096</column><column id="1">0.030711</column></row><row id="5"><column id="0">0.01</column><column id="1">0.027619</column></row><row id="6"><column id="0">0.015849</column><column id="1">0.025285</column></row><row id="7"><column id="0">0.025119</column><column id="1">0.024029</column></row><row id="8"><column id="0">0.039811</column><column id="1">0.023728</column></row><row id="9"><column id="0">0.063096</column><column id="1">0.024559</column></row><row id="10"><column id="0">0.1</column><column id="1">0.024791</column></row><row id="11"><column id="0">0.15849</column><column id="1">0.026676</column></row><row id="12"><column id="0">0.25119</column><column id="1">0.028801</column></row><row id="13"><column id="0">0.39811</column><column id="1">0.031151</column></row><row id="14"><column id="0">0.63096</column><column id="1">0.033802</column></row><row id="15"><column id="0">1.0</column><column id="1">0.036834</column></row><row id="16"><column id="0">1.5849</column><column id="1">0.039428</column></row><row id="17"><column id="0">2.5119</column><column id="1">0.04197</column></row><row id="18"><column id="0">3.9811</column><column id="1">0.044158</column></row><row id="19"><column id="0">6.3096</column><column id="1">0.045846</column></row><row id="20"><column id="0">10.0</column><column id="1">0.046879</column></row><row id="21"><column id="0">15.849</column><column id="1">0.047256</column></row><row id="22"><column id="0">25.119</column><column id="1">0.046862</column></row><row id="23"><column id="0">39.811</column><column id="1">0.045845</column></row><row id="24"><column id="0">63.096</column><column id="1">0.044197</column></row><row id="25"><column id="0">100.0</column><column id="1">0.042369</column></row><row id="26"><column id="0">158.49</column><column id="1">0.040628</column></row><row id="27"><column id="0">251.19</column><column id="1">0.039116</column></row><row id="28"><column id="0">398.11</column><column id="1">0.037512</column></row><row id="29"><column id="0">630.96</column><column id="1">0.035859</column></row><row id="30"><column id="0">1000.0</column><column id="1">0.034045</column></row><row id="31"><column id="0">1584.9</column><column id="1">0.032257</column></row><row id="32"><column id="0">2511.9</column><column id="1">0.030473</column></row><row id="33"><column id="0">3981.1</column><column id="1">0.028769</column></row><row id="34"><column id="0">6309.6</column><column id="1">0.027172</column></row><row id="35"><column id="0">10000.0</column><column id="1">0.025721</column></row><row id="36"><column id="0">15849.0</column><column id="1">0.024456</column></row><row id="37"><column id="0">25119.0</column><column id="1">0.023357</column></row><row id="38"><column id="0">39811.0</column><column id="1">0.022421</column></row><row id="39"><column id="0">63096.0</column><column id="1">0.021604</column></row><row id="40"><column id="0">100000.0</column><column id="1">0.020896</column></row></rows></data></data></Dielectric_Loss_Tangent></AC_DielectricDispersion><DielectricBreakdownStrength><WeibullParameter><description>α</description><value>75.65</value><unit>kV/mm</unit></WeibullParameter><WeibullParameter><description>β value</description><value>12.07</value></WeibullParameter></DielectricBreakdownStrength></Electrical></PROPERTIES><MICROSTRUCTURE><ImageFile><File>http://localhost/nmr/blob?id=5b6dece3e74a1d213baf5478</File><MicroscopyType>TEM</MicroscopyType></ImageFile><ImageFile><File>http://localhost/nmr/blob?id=5b6decefe74a1d213baf5486</File><MicroscopyType>TEM</MicroscopyType></ImageFile><ImageFile><File>http://localhost/nmr/blob?id=5b6decf7e74a1d213baf5494</File><MicroscopyType>TEM</MicroscopyType></ImageFile><ImageFile><File>http://localhost/nmr/blob?id=5b6decffe74a1d213baf54a2</File><MicroscopyType>TEM</MicroscopyType></ImageFile><ImageFile><File>http://localhost/nmr/blob?id=5b6ded16e74a1d213baf54b0</File><MicroscopyType>TEM</MicroscopyType></ImageFile><ImageFile><File>http://localhost/nmr/blob?id=5b6ded1fe74a1d213baf54be</File><MicroscopyType>TEM</MicroscopyType></ImageFile><ImageFile><File>http://localhost/nmr/blob?id=5b6ded27e74a1d213baf54cc</File><MicroscopyType>TEM</MicroscopyType></ImageFile><ImageFile><File>http://localhost/nmr/blob?id=5b6ded2ee74a1d213baf54da</File><MicroscopyType>TEM</MicroscopyType></ImageFile><ImageFile><File>http://localhost/nmr/blob?id=5b6ded38e74a1d213baf54e8</File><MicroscopyType>TEM</MicroscopyType></ImageFile><ImageFile><File>http://localhost/nmr/blob?id=5b6ded42e74a1d213baf54f6</File><MicroscopyType>TEM</MicroscopyType></ImageFile><ImageFile><File>http://localhost/nmr/blob?id=5b6ded4ce74a1d213baf5504</File><MicroscopyType>TEM</MicroscopyType></ImageFile><ImageFile><File>http://localhost/nmr/blob?id=5b6ded53e74a1d213baf5512</File><MicroscopyType>TEM</MicroscopyType></ImageFile><ImageFile><File>http://localhost/nmr/blob?id=5b6ded5de74a1d213baf5520</File><MicroscopyType>TEM</MicroscopyType></ImageFile><ImageFile><File>http://localhost/nmr/blob?id=5b6ded65e74a1d213baf552e</File><MicroscopyType>TEM</MicroscopyType></ImageFile><ImageFile><File>http://localhost/nmr/blob?id=5b6ded6ee74a1d213baf553c</File><MicroscopyType>TEM</MicroscopyType></ImageFile><ImageFile><File>http://localhost/nmr/blob?id=5b6ded77e74a1d213baf554a</File><MicroscopyType>TEM</MicroscopyType></ImageFile><ImageFile><File>http://localhost/nmr/blob?id=5b6ded88e74a1d213baf5558</File><MicroscopyType>TEM</MicroscopyType></ImageFile><ImageFile><File>http://localhost/nmr/blob?id=5b6ded92e74a1d213baf5566</File><MicroscopyType>TEM</MicroscopyType></ImageFile><ImageFile><File>http://localhost/nmr/blob?id=5b6ded9ce74a1d213baf5574</File><MicroscopyType>TEM</MicroscopyType></ImageFile><ImageFile><File>http://localhost/nmr/blob?id=5b6deda4e74a1d213baf5582</File><MicroscopyType>TEM</MicroscopyType></ImageFile><ImageFile><File>http://localhost/nmr/blob?id=5b6dedaee74a1d213baf5590</File><MicroscopyType>TEM</MicroscopyType></ImageFile><ImageFile><File>http://localhost/nmr/blob?id=5b6dedb7e74a1d213baf559e</File><MicroscopyType>TEM</MicroscopyType></ImageFile><ImageFile><File>http://localhost/nmr/blob?id=5b6dedc0e74a1d213baf55ac</File><MicroscopyType>TEM</MicroscopyType></ImageFile><ImageFile><File>http://localhost/nmr/blob?id=5b6dedc8e74a1d213baf55ba</File><MicroscopyType>TEM</MicroscopyType></ImageFile><ImageFile><File>http://localhost/nmr/blob?id=5b6dedd1e74a1d213baf55c8</File><MicroscopyType>TEM</MicroscopyType></ImageFile><ImageFile><File>http://localhost/nmr/blob?id=5b6deddce74a1d213baf55d6</File><MicroscopyType>TEM</MicroscopyType></ImageFile><ImageFile><File>http://localhost/nmr/blob?id=5b6dede6e74a1d213baf55e4</File><MicroscopyType>TEM</MicroscopyType></ImageFile><ImageFile><File>http://localhost/nmr/blob?id=5b6dedefe74a1d213baf55f2</File><MicroscopyType>TEM</MicroscopyType></ImageFile><ImageFile><File>http://localhost/nmr/blob?id=5b6dedf6e74a1d213baf5600</File><MicroscopyType>TEM</MicroscopyType></ImageFile><ImageFile><File>http://localhost/nmr/blob?id=5b6dedfee74a1d213baf560e</File><MicroscopyType>TEM</MicroscopyType></ImageFile></MICROSTRUCTURE></PolymerNanocomposite>

File: materialsmine_production_export/files/bc3c0e1e-eb7a-11eb-9f8e-005056a1dd7b/file
<?xml version='1.0' encoding='UTF-8'?>
<PolymerNanocomposite><ID>L391_S18_mortezaei_2011</ID><Control_ID>L391_S1_mortezaei_2011</Control_ID><SchemaVersion>PNC_schema_041220.xsd</SchemaVersion><SchemaID>5e95fa482b532717e8987098</SchemaID><DatasetID>5ef32dc60dc18ea69dd428fb</DatasetID><DATA_SOURCE><Citation><CommonFields><CitationType>research article</CitationType><Publication>Composites Science and Technology</Publication><Title>The role of interfacial interactions on the glass-transition and viscoelastic properties of silica/polystyrene nanocomposite</Title><Author>Mortezaei, Mehrzad</Author><Author>Famili, Mohammad Hossein Navid</Author><Author>Kokabi, Mehrdad</Author><Keyword>Nanoparticles</Keyword><Keyword>Interphase</Keyword><Keyword>Interfacial strength</Keyword><Keyword>Viscoelasticity</Keyword><PublicationYear>2011</PublicationYear><DOI>10.1016/j.compscitech.2011.02.012</DOI><Volume>71</Volume><URL>https://linkinghub.elsevier.com/retrieve/pii/S0266353811000881</URL><Language>English</Language><Location>Polymer Engineering Group, Chemical Engineering Department, Faculty of Engineering, Tarbiat Modares University, P.O. Box: 14115-143, Tehran, Iran</Location></CommonFields><CitationType><Journal><ISSN>02663538</ISSN><Issue>8</Issue></Journal></CitationType></Citation></DATA_SOURCE><MATERIALS><Matrix><MatrixComponent><ChemicalName>polystyrene</ChemicalName><StdChemicalName>Polystyrene</StdChemicalName><uSMILES> C(C(C1=CC=CC=C1)[*])[*] </uSMILES><PlasticType>thermoplastic</PlasticType><PolymerClass>Polystyrenes</PolymerClass><ManufacturerOrSourceName>EN CHUAN (Taiwan Hsien)</ManufacturerOrSourceName><Density><value>1.05</value><unit>g/cm^3</unit></Density><Viscosity><value>5000.0</value><unit>Pa.s</unit></Viscosity></MatrixComponent></Matrix><Filler><FillerComponent><ChemicalName>Silica</ChemicalName><StdChemicalName>Silicon dioxide</StdChemicalName><ManufacturerOrSourceName>Degussa, Chemical, Germany Essen</ManufacturerOrSourceName><Density><description>inserted from ChemProps, NanoMine</description><value>2.65</value><unit>g/cm3</unit></Density><SphericalParticleDiameter><value>12.0</value><unit>nm</unit></SphericalParticleDiameter><SurfaceArea><total><description>hydrophilic surface</description><value>200.0</value><unit>m^2/g</unit></total></SurfaceArea><FillerComponentInComposite><mass>0.11725663716814161</mass><volume>0.05</volume></FillerComponentInComposite><ParticleSurfaceTreatment><ChemicalName>vinyltriethoxysilane</ChemicalName><ManufacturerOrSourceName>Merck, Germany</ManufacturerOrSourceName><SurfaceChemistryProcessing><ChooseParameter><Solvent><SolventName>Toluene</SolventName></Solvent></ChooseParameter><ChooseParameter><Mixing><Description>Aerosil was sonicated in toluene</Description><MixingMethod>ultra-sonication</MixingMethod><Time><value>30.0</value><unit>minutes</unit></Time></Mixing></ChooseParameter><ChooseParameter><Additive><Description>vinyltriethoxysilane</Description></Additive></ChooseParameter><ChooseParameter><Mixing><Description>magnetic stirring
until the suspension was clear (about 3 h)</Description><MixingMethod>stirring</MixingMethod><Time><value>3.0</value><unit>hours</unit></Time></Mixing></ChooseParameter><ChooseParameter><Other>Resulted suspension containing hydrophobic silica nanoparticles was washed with an excess of toluene, followed by filtration in order to remove the unreacted silane molecules</Other></ChooseParameter><ChooseParameter><Drying-Evaporation><Temperature><value>165.0</value><unit>Celsius</unit></Temperature><Time><value>30.0</value><unit>minutes</unit></Time></Drying-Evaporation></ChooseParameter></SurfaceChemistryProcessing></ParticleSurfaceTreatment></FillerComponent><FillerComposition><Fraction><mass><value>0.11725663716814161</value><source>computed by NanoMine</source></mass><volume><value>0.05</value><source>reported</source></volume></Fraction></FillerComposition><Description>Non-porous nano-Silica Aerosil 200</Description></Filler></MATERIALS><CHARACTERIZATION><Dynamic_Mechanical_Analysis><Equipment>stress controlled rotary shear rheometer (Paar-Physica UDS 200, Austria Graz)</Equipment><Description>Plate-plate geometry.</Description></Dynamic_Mechanical_Analysis></CHARACTERIZATION><PROPERTIES><Viscoelastic><DynamicProperties><DMA_mode><FrequencySweep><condition><temperature><value>160.0</value><unit>Celsius</unit></temperature><strainAmplitude><value>0.01</value></strainAmplitude></condition></FrequencySweep></DMA_mode><DynamicPropertyProfile><data><description>Storage modulus</description><AxisLabel><xName>Frequency</xName><xUnit>Hz</xUnit><yName>Storage modulus</yName><yUnit>Pa</yUnit></AxisLabel><data><headers><column>Frequency (Hz)</column><column>Storage modulus (Pa)</column></headers><rows><row><column>0.025561826278576</column><column>8614.641677772</column></row><row><column>0.04037252962711511</column><column>8942.8771591044</column></row><row><column>0.06378638825513525</column><column>10145.82635546136</column></row><row><column>0.1007627408826302</column><column>11036.40252133307</column></row><row><column>0.1540795355266829</column><column>12346.60840369235</column></row><row><column>0.2434852603825013</column><column>14746.46413566869</column></row><row><column>0.3785856621233539</column><column>18156.12493249854</column></row><row><column>0.5983913824063485</column><column>22936.30518403896</column></row><row><column>0.9303651919174812</column><column>27846.37737078283</column></row><row><column>1.470558851650544</column><column>35342.64157652705</column></row><row><column>2.249646621694367</column><column>44232.2763875424</column></row><row><column>3.613765932094003</column><column>53826.92116220817</column></row><row><column>5.619859904086681</column><column>69281.9111407088</column></row><row><column>9.176591883382342</column><column>85500.78964437716</column></row><row><column>14.03624724597983</column><column>103079.039374179</column></row><row><column>22.18326418904797</column><column>126616.5929431502</column></row><row><column>35.05462931084339</column><column>150522.2987861473</column></row><row><column>55.38737619873717</column><column>173181.3097898645</column></row><row><column>84.71283839413667</column><column>204918.5306464132</column></row><row><column>131.6653010071219</column><column>227910.2554350875</column></row><row><column>204.7129422448991</column><column>277671.6992977916</column></row><row><column>328.7681782377392</column><column>317981.4532407842</column></row><row><column>510.9825122573299</column><column>352421.1143717314</column></row></rows></data></data></DynamicPropertyProfile></DynamicProperties><DynamicProperties><DMA_mode><FrequencySweep><condition><temperature><value>160.0</value><unit>Celsius</unit></temperature><strainAmplitude><value>0.01</value></strainAmplitude></condition></FrequencySweep></DMA_mode><DynamicPropertyProfile><data><description>Loss modulus</description><AxisLabel><xName>Frequency</xName><xUnit>Hz</xUnit><yName>Loss modulus</yName><yUnit>Pa</yUnit></AxisLabel><data><headers><column>Frequency (Hz)</column><column>Loss modulus (Pa)</column></headers><rows><row><column>0.02441034112368616</column><column>4964.098441983544</column></row><row><column>0.03729134881874147</column><column>5759.688105028683</column></row><row><column>0.05885239191657295</column><column>6864.403655622983</column></row><row><column>0.09286286450083381</column><column>8469.054160468699</column></row><row><column>0.1465190218583722</column><column>10570.03493788673</column></row><row><column>0.2237233925160011</column><column>13501.44151509514</column></row><row><column>0.3473293422433605</column><column>16341.23571283719</column></row><row><column>0.5569932894524461</column><column>20710.18331167033</column></row><row><column>0.8507072119218843</column><column>25164.02970396929</column></row><row><column>1.342621166716659</column><column>29760.7879745899</column></row><row><column>2.118514531363517</column><column>36717.78902579016</column></row><row><column>3.34350019308812</column><column>43491.93005845022</column></row><row><column>5.108167019023083</column><column>49806.94721502164</column></row><row><column>8.330703682718655</column><column>57335.30811867751</column></row><row><column>13.15127406618682</column><column>64502.85191933739</column></row><row><column>20.09543858884465</column><column>71741.36545264453</column></row><row><column>31.72419201497739</column><column>80461.95122995548</column></row><row><column>50.08903165443485</column><column>87913.74992182813</column></row><row><column>79.10206224839214</column><column>92172.31000034083</column></row><row><column>122.8589203393627</column><column>102602.7801635054</column></row><row><column>190.9035940588121</column><column>105057.5691606476</column></row><row><column>301.3882167212901</column><column>116835.4666990516</column></row><row><column>468.2234932092154</column><column>123975.2521891173</column></row></rows></data></data></DynamicPropertyProfile></DynamicProperties><DynamicProperties><DMA_mode><FrequencySweep><condition><temperature><value>160.0</value><unit>Celsius</unit></temperature><strainAmplitude><value>0.01</value></strainAmplitude></condition></FrequencySweep></DMA_mode><DynamicPropertyProfile><data><description>Damping factor</description><AxisLabel><xName>Frequency</xName><xUnit>Hz</xUnit><yName>Damping factor</yName><yUnit>dimensionless</yUnit></AxisLabel><data><headers><column>Frequency (Hz)</column><column>Damping factor</column></headers><rows><row><column>0.02438346130980849</column><column>0.5962359340135355</column></row><row><column>0.0378947162552469</column><column>0.674594647448138</column></row><row><column>0.05987187856712581</column><column>0.7394143968035884</column></row><row><column>0.0930503060721819</column><column>0.8314886254517228</column></row><row><column>0.1470166043721901</column><column>0.9092958282145939</column></row><row><column>0.2323352802612267</column><column>0.9432855966526545</column></row><row><column>0.3553765406691912</column><column>0.965171425624697</column></row><row><column>0.5617092639386644</column><column>0.962960184309524</column></row><row><column>0.8734924771691114</column><column>0.9479850196664957</column></row><row><column>1.403617354905632</column><column>0.9134766470795013</column></row><row><column>2.147533466498672</column><column>0.8785435999746083</column></row><row><column>3.395317483297848</column><column>0.8238948941095201</column></row><row><column>5.36826452349454</column><column>0.7673472263758208</column></row><row><column>8.487904692924454</column><column>0.7097798534352805</column></row><row><column>13.64210964194966</column><column>0.651779972703032</column></row><row><column>21.22006629977796</column><column>0.6031131156653865</column></row><row><column>33.54992409901016</column><column>0.5643014156977157</column></row><row><column>52.18397287491521</column><column>0.5275838160785824</column></row><row><column>83.86928376151626</column><column>0.488377049766419</column></row><row><column>128.3302366520305</column><column>0.4611605144056669</column></row><row><column>199.6428362786558</column><column>0.4135577501802218</column></row><row><column>320.7594056479815</column><column>0.4121373517128087</column></row><row><column>490.7084807992742</column><column>0.406317941278901</column></row></rows></data></data></DynamicPropertyProfile></DynamicProperties></Viscoelastic><Electrical><DielectricBreakdownStrength><WeibullParameter><description>scale parameter</description></WeibullParameter><WeibullParameter><description>shape parameter</description></WeibullParameter></DielectricBreakdownStrength></Electrical><Thermal><GlassTransitionTemperature><value>107.0</value><unit>Celsius</unit></GlassTransitionTemperature></Thermal></PROPERTIES></PolymerNanocomposite>
