Repository: nfinan/kgapp

File: materialsmine_production_export/files/f01e86ae-4c95-11ec-9aa5-005056a1ee50/file
<?xml version="1.0" encoding="UTF-8"?><PolymerNanocomposite><ID>L286_S6_Salami_2012</ID><Control_ID>L286_S1_Salami_2012</Control_ID><SchemaVersion>PNC_schema_041220</SchemaVersion><DatasetID>5e9718ecc9db0157d0737eca</DatasetID><SchemaID>5e96dbe7c49dc53363c20305</SchemaID><DATA_SOURCE><Citation><CommonFields><CitationType>research article</CitationType><Publication>Polymer Composites</Publication><Title>Properties of PMMA/Carbon nanotubes nanocomposites prepared by “grafting through” method</Title><Author>Salami-Kalajahi, Mehdi</Author><Author>Haddadi-Asl, Vahid</Author><Author>Behboodi-Sadabad, Farid</Author><Author>Rahimi-Razin, Saeid</Author><Author>Roghani-Mamaqani, Hossein</Author><Publisher>Wiley Blackwell (John Wiley &amp; Sons)</Publisher><PublicationYear>2012</PublicationYear><DOI>10.1002/pc.22141</DOI><Volume>33</Volume><URL>http://doi.wiley.com/10.1002/pc.22141</URL><Language>English</Language><Location>Department of Polymer Engineering and Color Technology, Amirkabir University of Technology, Tehran, Iran</Location><DateOfCitation>2019-05-08</DateOfCitation></CommonFields><CitationType><Journal><ISSN>02728397</ISSN><Issue>2</Issue></Journal></CitationType></Citation></DATA_SOURCE><MATERIALS><Matrix><MatrixComponent><ChemicalName>methyl methacrylate</ChemicalName><StdChemicalName>Poly(methyl methacrylate)</StdChemicalName><uSMILES>C(C(C)(C(=O)OC)[*])[*]</uSMILES><Abbreviation>MMA</Abbreviation><ManufacturerOrSourceName>Merck</ManufacturerOrSourceName><Density><description>inserted from ChemProps, NanoMine</description><value>1.15</value><unit>g/cm3</unit></Density></MatrixComponent><MatrixProcessing><ChooseParameter><Other>pass through a basic alumina-filled column</Other></ChooseParameter><ChooseParameter><Drying-Evaporation><Description>dry over calcium hydride</Description></Drying-Evaporation></ChooseParameter></MatrixProcessing></Matrix><Filler><FillerComponent><ChemicalName>multi-wall carbon nanotubes</ChemicalName><StdChemicalName>Multi-wall carbon nanotubes</StdChemicalName><Abbreviation>MWCNTs</Abbreviation><ManufacturerOrSourceName>Shenzhen Nanoport Company</ManufacturerOrSourceName><Density><description>inserted from ChemProps, NanoMine</description><value>2.6</value><unit>g/cm3</unit></Density><FillerComponentInComposite><mass>0.007</mass><volume>0.003108288124794872</volume></FillerComponentInComposite><ParticleSurfaceTreatment><GraftDensity><value>0.04</value><unit>gr/gr</unit></GraftDensity></ParticleSurfaceTreatment></FillerComponent><FillerProcessing><ChooseParameter><Mixing><MixingMethod>stirring</MixingMethod><ChemicalUsed><description>MWCNTs</description></ChemicalUsed><ChemicalUsed><description>deionized water</description></ChemicalUsed><Time><value>1</value><unit>days</unit></Time></Mixing></ChooseParameter><ChooseParameter><Centrifugation>Used</Centrifugation></ChooseParameter><ChooseParameter><Other> filtered, dried, and finally stored in a vacuum oven (508C, 40 mm Hg).</Other></ChooseParameter><ChooseParameter><Mixing><ChemicalUsed><description>MWCNTs</description></ChemicalUsed><ChemicalUsed><description>HNO3</description></ChemicalUsed><Time><value>1</value><unit>days</unit></Time></Mixing></ChooseParameter><ChooseParameter><Other>filtration through a 0.2 lm regenerated cellulose (RC) filter</Other></ChooseParameter><ChooseParameter><Drying-Evaporation><Temperature><value>50</value><unit>Celsius</unit></Temperature><AmbientCondition>vacuum</AmbientCondition></Drying-Evaporation></ChooseParameter><ChooseParameter><Mixing><ChemicalUsed><description>dried MWCNT-COOHs</description></ChemicalUsed><ChemicalUsed><description>thionyl chloride</description></ChemicalUsed></Mixing></ChooseParameter><ChooseParameter><Mixing><MixingMethod>stirring</MixingMethod><ChemicalUsed><description>MWCNT-COCl</description></ChemicalUsed><ChemicalUsed><description>pyridine</description></ChemicalUsed><Time><value>3</value><unit>days</unit></Time><Temperature><value>100</value><unit>Celsius</unit></Temperature></Mixing></ChooseParameter><ChooseParameter><Cooling><Temperature><value>25</value><unit>Celsius</unit></Temperature></Cooling></ChooseParameter><ChooseParameter><Other>vacuum-filtered through a 0.2 lm RC membrane filter</Other></ChooseParameter><ChooseParameter><Other>wash with THF</Other></ChooseParameter><ChooseParameter><Drying-Evaporation><Temperature><value>50</value><unit>Celsius</unit></Temperature><Time><value>18</value><unit>hours</unit></Time><AmbientCondition>vacuum</AmbientCondition></Drying-Evaporation></ChooseParameter><ChooseParameter><Drying-Evaporation><Description>dry overnight before they were used</Description><Temperature><value>60</value><unit>Celsius</unit></Temperature><Time><value>12</value><unit>hours</unit></Time></Drying-Evaporation></ChooseParameter></FillerProcessing><FillerComposition><Fraction><mass><value>0.007</value><source>reported</source></mass><volume><value>0.003108288124794872</value><source>computed by NanoMine</source></volume></Fraction></FillerComposition></Filler></MATERIALS><PROCESSING><SolutionProcessing><ChooseParameter><Mixing><Description>add to a 150 mL three-necked round bottom flask purged with N2.</Description><MixingMethod>stirring</MixingMethod><ChemicalUsed><description>MWCNT-OHs</description></ChemicalUsed><ChemicalUsed><description>1,2-dichlorobenzene</description></ChemicalUsed><ChemicalUsed><description>THF</description></ChemicalUsed><ChemicalUsed><description>dropwise of 3-methacry-loxypropyldimethylchlorosilane</description></ChemicalUsed><Time><value>3</value><unit>days</unit></Time><Temperature><value>55</value><unit>Celsius</unit></Temperature></Mixing></ChooseParameter><ChooseParameter><Cooling><Temperature><value>25</value><unit>Celsius</unit></Temperature></Cooling></ChooseParameter><ChooseParameter><Other>vacuum-filtered with a 0.2-lm RC membrane</Other></ChooseParameter><ChooseParameter><Other>washed repeatedly with acetone</Other></ChooseParameter><ChooseParameter><Drying-Evaporation><Temperature><value>25</value><unit>Celsius</unit></Temperature><Time><value>12</value><unit>hours</unit></Time><AmbientCondition>vacuum</AmbientCondition></Drying-Evaporation></ChooseParameter><ChooseParameter><Mixing><ChemicalUsed><description>deoxygenated monomer</description></ChemicalUsed><ChemicalUsed><description>AIBN</description></ChemicalUsed><ChemicalUsed><description>THF</description></ChemicalUsed><ChemicalUsed><description>anisole</description></ChemicalUsed><ChemicalUsed><description>modified MWCNTs</description></ChemicalUsed><Time><value>8</value><unit>hours</unit></Time><Temperature><value>60</value><unit>Celsius</unit></Temperature></Mixing></ChooseParameter><ChooseParameter><Cooling><Temperature><value>25</value><unit>Celsius</unit></Temperature></Cooling></ChooseParameter><ChooseParameter><Other>precipitated into methanol</Other></ChooseParameter><ChooseParameter><Drying-Evaporation><Temperature><value>50</value><unit>Celsius</unit></Temperature><Time><value>1</value><unit>days</unit></Time><AmbientCondition>vacuum</AmbientCondition></Drying-Evaporation></ChooseParameter></SolutionProcessing></PROCESSING><CHARACTERIZATION><Transmission_Electron_Microscopy><EquipmentUsed>Philips EM 208</EquipmentUsed><AcceleratingVoltage><value>80</value><unit>kV</unit></AcceleratingVoltage></Transmission_Electron_Microscopy><Dynamic_Mechanical_Analysis><Equipment>PL– DMTA instrument</Equipment><Description>between ambient temperature and 1608C at a frequency of 1 Hz with a sample size of 1 cm * 3 cm.</Description></Dynamic_Mechanical_Analysis><Differential_Scanning_Calorimetry><Equipment>NETZSCH DSC 200 F3</Equipment><HeatingRate><value>10</value><unit>deg C/min</unit></HeatingRate></Differential_Scanning_Calorimetry><Fourier_Transform_Infrared_Spectroscopy><Equipment>Bomem FTIR spectrophotometer</Equipment><Description>within a range of 500–4,000 cm21 using a resolution of 4 cm21</Description></Fourier_Transform_Infrared_Spectroscopy><XRay_Photoelectron_Spectroscopy><Equipment>Gamma-data-Scienta Esca 200 hemispherical analyzer</Equipment></XRay_Photoelectron_Spectroscopy><Thermogravimetric_Analysis><Equipment>PL thermogravimetric analyzer</Equipment><Description>The thermograms were obtained between ambient temperature and 6008C at a heating rate of 108C/min. </Description></Thermogravimetric_Analysis><Raman_Spectroscopy><Equipment>Almega Thermo Nicolet Dispersive Raman Spectrometer</Equipment></Raman_Spectroscopy></CHARACTERIZATION><PROPERTIES><Viscoelastic><DynamicProperties><MeasurementMethod>DMA</MeasurementMethod><DMA_mode><TemperatureSweep><condition><frequency><value>1</value><unit>Hz</unit></frequency></condition></TemperatureSweep></DMA_mode><DynamicPropertyProfile><data><AxisLabel><xName>Temperature</xName><xUnit>Celsius</xUnit><yName>Storage modulus</yName><yUnit>Pa</yUnit></AxisLabel><data><headers><column id="0">Temperature (Celsius)</column><column id="1">Storage Modulus (Pa)</column></headers><rows><row id="0"><column id="0">22.2429906542</column><column id="1">2179427310.62</column></row><row id="1"><column id="0">25.7943925234</column><column id="1">2180278415.45</column></row><row id="2"><column id="0">31.214953271</column><column id="1">2051317096.03</column></row><row id="3"><column id="0">36.261682243</column><column id="1">1990236920.84</column></row><row id="4"><column id="0">42.4299065421</column><column id="1">1901716667.92</column></row><row id="5"><column id="0">48.9719626168</column><column id="1">1762120941.55</column></row><row id="6"><column id="0">55.7009345794</column><column id="1">1658131724.43</column></row><row id="7"><column id="0">61.6822429907</column><column id="1">1560151045.4</column></row><row id="8"><column id="0">66.9158878505</column><column id="1">1423343040.25</column></row><row id="9"><column id="0">72.3364485981</column><column id="1">1259193457.14</column></row><row id="10"><column id="0">78.1308411215</column><column id="1">969912945.597</column></row><row id="11"><column id="0">81.8691588785</column><column id="1">782218997.621</column></row><row id="12"><column id="0">85.2336448598</column><column id="1">549219167.955</column></row><row id="13"><column id="0">88.5981308411</column><column id="1">368221833.714</column></row><row id="14"><column id="0">90.8411214953</column><column id="1">246842445.084</column></row><row id="15"><column id="0">93.0841121495</column><column id="1">168040759.142</column></row><row id="16"><column id="0">95.8878504673</column><column id="1">102717575.478</column></row><row id="17"><column id="0">97.5700934579</column><column id="1">66766606.8452</column></row><row id="18"><column id="0">99.8130841121</column><column id="1">45452115.4002</column></row><row id="19"><column id="0">102.61682243</column><column id="1">28651885.6771</column></row><row id="20"><column id="0">105.794392523</column><column id="1">19809664.4667</column></row><row id="21"><column id="0">108.411214953</column><column id="1">13486205.2147</column></row><row id="22"><column id="0">112.710280374</column><column id="1">9325394.67146</column></row><row id="23"><column id="0">116.074766355</column><column id="1">6963418.79846</column></row><row id="24"><column id="0">120.186915888</column><column id="1">5280779.09109</column></row><row id="25"><column id="0">125.23364486</column><column id="1">4194416.79326</column></row><row id="26"><column id="0">130.46728972</column><column id="1">3331609.49677</column></row><row id="27"><column id="0">135.700934579</column><column id="1">2857979.16979</column></row><row id="28"><column id="0">140.934579439</column><column id="1">2607365.98067</column></row><row id="29"><column id="0">146.168224299</column><column id="1">2453092.44225</column></row><row id="30"><column id="0">151.401869159</column><column id="1">2343744.82456</column></row><row id="31"><column id="0">157.009345794</column><column id="1">2205159.94274</column></row><row id="32"><column id="0">159.439252336</column><column id="1">2205749.11696</column></row></rows></data></data></DynamicPropertyProfile></DynamicProperties><DynamicProperties><MeasurementMethod>DMA</MeasurementMethod><DMA_mode><TemperatureSweep><condition><frequency><value>1</value><unit>Hz</unit></frequency></condition></TemperatureSweep></DMA_mode><DynamicPropertyProfile><data><AxisLabel><xName>Temperature</xName><xUnit>Celsius</xUnit><yName>tan delta</yName></AxisLabel><data><headers><column id="0">Temperature (Celsius)</column><column id="1">tan delta</column></headers><rows><row id="0"><column id="0">24.685166041</column><column id="1">0.100471682176</column></row><row id="1"><column id="0">27.6639624407</column><column id="1">0.100206704786</column></row><row id="2"><column id="0">30.6429122096</column><column id="1">0.101473228335</column></row><row id="3"><column id="0">33.6215336451</column><column id="1">0.0994611076325</column></row><row id="4"><column id="0">36.6002476309</column><column id="1">0.0983731685309</column></row><row id="5"><column id="0">39.5789946705</column><column id="1">0.097615294287</column></row><row id="6"><column id="0">42.5571939629</column><column id="1">0.0913877738309</column></row><row id="7"><column id="0">45.5357565313</column><column id="1">0.0887878233339</column></row><row id="8"><column id="0">48.5141251846</column><column id="1">0.0842514923387</column></row><row id="9"><column id="0">51.492977996</column><column id="1">0.0845498256392</column></row><row id="10"><column id="0">54.4717144583</column><column id="1">0.0836863306409</column></row><row id="11"><column id="0">57.4505910684</column><column id="1">0.0842223106389</column></row><row id="12"><column id="0">60.4296025376</column><column id="1">0.086104955256</column></row><row id="13"><column id="0">63.4088784364</column><column id="1">0.0906281187342</column></row><row id="14"><column id="0">66.3880732435</column><column id="1">0.0943415230951</column></row><row id="15"><column id="0">69.3680569323</column><column id="1">0.105932475391</column></row><row id="16"><column id="0">72.3486893552</column><column id="1">0.124001500627</column></row><row id="17"><column id="0">75.6458664393</column><column id="1">0.155071195617</column></row><row id="18"><column id="0">77.092950485</column><column id="1">0.176173280261</column></row><row id="19"><column id="0">79.4851933398</column><column id="1">0.21702208539</column></row><row id="20"><column id="0">80.6653244375</column><column id="1">0.251128026621</column></row><row id="21"><column id="0">81.4358212508</column><column id="1">0.276403940741</column></row><row id="22"><column id="0">83.2006779047</column><column id="1">0.322768622065</column></row><row id="23"><column id="0">84.7389710594</column><column id="1">0.367115556329</column></row><row id="24"><column id="0">85.5911936488</column><column id="1">0.39723604606</column></row><row id="25"><column id="0">86.5582200884</column><column id="1">0.428512768318</column></row><row id="26"><column id="0">87.5164430755</column><column id="1">0.490349587689</column></row><row id="27"><column id="0">86.8691424477</column><column id="1">0.448952052873</column></row><row id="28"><column id="0">88.7885740464</column><column id="1">0.538857968818</column></row><row id="29"><column id="0">89.5217414806</column><column id="1">0.571563680607</column></row><row id="30"><column id="0">90.6772466187</column><column id="1">0.617460787101</column></row><row id="31"><column id="0">91.9013355066</column><column id="1">0.672177560387</column></row><row id="32"><column id="0">92.9238791113</column><column id="1">0.742434907625</column></row><row id="33"><column id="0">93.6466778019</column><column id="1">0.794092658294</column></row><row id="34"><column id="0">94.6273838838</column><column id="1">0.85219529261</column></row><row id="35"><column id="0">95.7164206202</column><column id="1">0.910395992548</column></row><row id="36"><column id="0">96.6849708377</column><column id="1">0.969604988836</column></row><row id="37"><column id="0">97.6670312358</column><column id="1">1.0157989124</column></row><row id="38"><column id="0">98.932337345</column><column id="1">1.0654586292</column></row><row id="39"><column id="0">100.541682086</column><column id="1">1.11963064755</column></row><row id="40"><column id="0">102.901104384</column><column id="1">1.14248456638</column></row><row id="41"><column id="0">105.215592784</column><column id="1">1.12108644895</column></row><row id="42"><column id="0">106.024994292</column><column id="1">1.0910819007</column></row><row id="43"><column id="0">107.104775739</column><column id="1">1.05686192572</column></row><row id="44"><column id="0">108.229659275</column><column id="1">1.02924690281</column></row><row id="45"><column id="0">109.129241292</column><column id="1">0.991454656599</column></row><row id="46"><column id="0">110.463222826</column><column id="1">0.960136987718</column></row><row id="47"><column id="0">111.237889745</column><column id="1">0.929146247164</column></row><row id="48"><column id="0">112.412639369</column><column id="1">0.884931126659</column></row><row id="49"><column id="0">113.087221424</column><column id="1">0.860734161663</column></row><row id="50"><column id="0">114.722234195</column><column id="1">0.81466717524</column></row><row id="51"><column id="0">116.146997425</column><column id="1">0.760803846668</column></row><row id="52"><column id="0">117.336697233</column><column id="1">0.717103798799</column></row><row id="53"><column id="0">118.516384418</column><column id="1">0.688991480747</column></row><row id="54"><column id="0">119.791828569</column><column id="1">0.650990904268</column></row><row id="55"><column id="0">121.547112012</column><column id="1">0.601760245583</column></row><row id="56"><column id="0">122.956190107</column><column id="1">0.572189062896</column></row><row id="57"><column id="0">124.790343601</column><column id="1">0.537917257682</column></row><row id="58"><column id="0">126.546273387</column><column id="1">0.495140789012</column></row><row id="59"><column id="0">128.032888406</column><column id="1">0.467216255517</column></row><row id="60"><column id="0">129.790096803</column><column id="1">0.437207631098</column></row><row id="61"><column id="0">132.158682688</column><column id="1">0.408260677226</column></row><row id="62"><column id="0">134.502785101</column><column id="1">0.367255864403</column></row><row id="63"><column id="0">136.82116636</column><column id="1">0.339500868437</column></row><row id="64"><column id="0">139.173401178</column><column id="1">0.322922298237</column></row><row id="65"><column id="0">141.564766064</column><column id="1">0.294929432401</column></row><row id="66"><column id="0">144.147347264</column><column id="1">0.276527740699</column></row><row id="67"><column id="0">146.94104041</column><column id="1">0.258377618794</column></row><row id="68"><column id="0">149.810682456</column><column id="1">0.24978935953</column></row><row id="69"><column id="0">152.789178288</column><column id="1">0.246522992368</column></row><row id="70"><column id="0">155.767832777</column><column id="1">0.244840936523</column></row></rows></data></data></DynamicPropertyProfile></DynamicProperties><DynamicProperties><MeasurementMethod>DMA</MeasurementMethod><DMA_mode><TemperatureSweep><condition><frequency><value>1</value><unit>Hz</unit></frequency></condition></TemperatureSweep></DMA_mode><DynamicPropertyProfile><description>E' glassy at 50 deg C</description><value>1.75</value><unit>GPa</unit></DynamicPropertyProfile></DynamicProperties><DynamicProperties><MeasurementMethod>DMA</MeasurementMethod><DMA_mode><TemperatureSweep><condition><frequency><value>1</value><unit>Hz</unit></frequency></condition></TemperatureSweep></DMA_mode><DynamicPropertyProfile><description>E' rubbery at 150 deg C</description><value>2.33</value><unit>MPa</unit></DynamicPropertyProfile></DynamicProperties></Viscoelastic><Thermal><GlassTransitionTemperature><value>101.9</value><unit>Celsius</unit></GlassTransitionTemperature><GlassTransitionTemperature><value>97.2</value><unit>Celsius</unit></GlassTransitionTemperature></Thermal></PROPERTIES></PolymerNanocomposite>
