Repository: nfinan/kgapp

File: materialsmine_production_export/nanopublications/06622401-eb53-11ec-823f-005056a1ee50/file
@prefix ns1: <http://materialsmine.org/nanpub/> .
@prefix ns2: <http://semanticscience.org/resource/> .
@prefix ns3: <http://www.w3.org/ns/prov#> .
@prefix ns4: <http://purl.org/ontology/bibo/> .
@prefix ns5: <http://xmlns.com/foaf/0.1/> .
@prefix ns6: <http://purl.org/dc/terms/> .
@prefix ns7: <http://www.w3.org/ns/dcat#> .
@prefix ns8: <http://www.w3.org/2004/02/skos/core#> .
@prefix rdf: <http://www.w3.org/1999/02/22-rdf-syntax-ns#> .
@prefix rdfs: <http://www.w3.org/2000/01/rdf-schema#> .
@prefix xsd: <http://www.w3.org/2001/XMLSchema#> .

ns1:L223_S11_Goertzen_2008_provenance {
    <http://materialsmine.org/sample/l223-s11-goertzen-2008> ns3:wasGeneratedBy <http://materialsmine.org/entry/L223_S11_Goertzen_2008_material_solution_processing_procedure> .

    <http://materialsmine.org/entry/L223_S11_Goertzen_2008_characterization_dynamic-mechanical-analysis> a <http://materialsmine.org/ns/DynamicMechanicalAnalysis>,
            ns2:Measuring,
            ns3:Activity ;
        ns3:used [ a <http://materialsmine.org/ns/ta-instruments-new-castle-delaware-usa-dynamic-mechanical-analyzer-dma-q800>,
                    ns2:Device ;
                ns2:hasAttribute <http://materialsmine.org/sample/L223_S11_Goertzen_2008_equipment_attr_30> ] .

    <http://materialsmine.org/entry/L223_S11_Goertzen_2008_characterization_equipment> a <http://materialsmine.org/ns/Equipment>,
            ns2:Measuring,
            ns3:Activity .

    <http://materialsmine.org/entry/L223_S11_Goertzen_2008_material_solution_processing_procedure> a <http://materialsmine.org/ns/SolutionProcessing>,
            ns2:Procedure ;
        ns2:hasPart <http://materialsmine.org/sample/L223_S11_Goertzen_2008_solution_processing_step_0>,
            <http://materialsmine.org/sample/L223_S11_Goertzen_2008_solution_processing_step_1>,
            <http://materialsmine.org/sample/L223_S11_Goertzen_2008_solution_processing_step_10>,
            <http://materialsmine.org/sample/L223_S11_Goertzen_2008_solution_processing_step_11>,
            <http://materialsmine.org/sample/L223_S11_Goertzen_2008_solution_processing_step_12>,
            <http://materialsmine.org/sample/L223_S11_Goertzen_2008_solution_processing_step_14>,
            <http://materialsmine.org/sample/L223_S11_Goertzen_2008_solution_processing_step_2>,
            <http://materialsmine.org/sample/L223_S11_Goertzen_2008_solution_processing_step_3>,
            <http://materialsmine.org/sample/L223_S11_Goertzen_2008_solution_processing_step_4>,
            <http://materialsmine.org/sample/L223_S11_Goertzen_2008_solution_processing_step_5>,
            <http://materialsmine.org/sample/L223_S11_Goertzen_2008_solution_processing_step_6>,
            <http://materialsmine.org/sample/L223_S11_Goertzen_2008_solution_processing_step_7>,
            <http://materialsmine.org/sample/L223_S11_Goertzen_2008_solution_processing_step_8>,
            <http://materialsmine.org/sample/L223_S11_Goertzen_2008_solution_processing_step_9> .

    <http://materialsmine.org/ns/ta-instruments-new-castle-delaware-usa-dynamic-mechanical-analyzer-dma-q800> a <http://www.w3.org/2002/07/owl#Class> ;
        rdfs:label "TA Instruments (New Castle, Delaware, USA) dynamic mechanical analyzer (DMA) Q800" ;
        rdfs:subClassOf ns2:Device .

    <http://materialsmine.org/sample/L223_S11_Goertzen_2008_equipment_attr_30> a <file:///apps/whyis/method_attr.uri> ;
        ns2:hasValue ""^^xsd:double .

    <http://materialsmine.org/sample/L223_S11_Goertzen_2008_solution_processing_step_0> a <http://materialsmine.org/ns/Mixing> ;
        ns2:hasOutput <http://materialsmine.org/sample/L223_S11_Goertzen_2008_solution_processing_step_0_output> ;
        ns2:hasParameter <http://materialsmine.org/sample/L223_S11_Goertzen_2008_solution_processing_step_0_description>,
            <http://materialsmine.org/sample/L223_S11_Goertzen_2008_solution_processing_step_0_mixing>,
            <http://materialsmine.org/sample/L223_S11_Goertzen_2008_solution_processing_step_0_mixingmethod>,
            <http://materialsmine.org/sample/L223_S11_Goertzen_2008_solution_processing_step_0_rpm> .

    <http://materialsmine.org/sample/L223_S11_Goertzen_2008_solution_processing_step_0_description> a ns2:Description,
            ns2:Parameter .

    <http://materialsmine.org/sample/L223_S11_Goertzen_2008_solution_processing_step_0_mixing> a <http://materialsmine.org/ns/Mixing>,
            ns2:Parameter ;
        ns2:hasAttribute <http://materialsmine.org/sample/L223_S11_Goertzen_2008_solution_processing_step_0_mixing_description>,
            <http://materialsmine.org/sample/L223_S11_Goertzen_2008_solution_processing_step_0_mixing_mixingmethod>,
            <http://materialsmine.org/sample/L223_S11_Goertzen_2008_solution_processing_step_0_mixing_rpm> .

    <http://materialsmine.org/sample/L223_S11_Goertzen_2008_solution_processing_step_0_mixing_description> a ns2:Description ;
        ns2:hasValue "The monomer was mixed with a 25 mm diameter high-shear blade. The silica was also added to the suspension while mixing. the temperature of the suspension was maintained between 50 C and 65 C" .

    <http://materialsmine.org/sample/L223_S11_Goertzen_2008_solution_processing_step_0_mixing_mixingmethod> a <http://materialsmine.org/ns/MixingMethod> ;
        ns2:hasValue "high shear mixing" .

    <http://materialsmine.org/sample/L223_S11_Goertzen_2008_solution_processing_step_0_mixing_rpm> a <http://materialsmine.org/ns/RotationalFrequency> ;
        ns2:hasUnit <http://purl.obolibrary.org/obo/NCIT_C70469> ;
        ns2:hasValue "1000" .

    <http://materialsmine.org/sample/L223_S11_Goertzen_2008_solution_processing_step_0_mixingmethod> a <http://materialsmine.org/ns/MixingMethod>,
            ns2:Parameter .

    <http://materialsmine.org/sample/L223_S11_Goertzen_2008_solution_processing_step_0_rpm> a <http://materialsmine.org/ns/RotationalFrequency>,
            ns2:Parameter .

    <http://materialsmine.org/sample/L223_S11_Goertzen_2008_solution_processing_step_1> a <http://materialsmine.org/ns/Mixing> ;
        ns2:hasInput <http://materialsmine.org/sample/L223_S11_Goertzen_2008_solution_processing_step_0_output> ;
        ns2:hasOutput <http://materialsmine.org/sample/L223_S11_Goertzen_2008_solution_processing_step_1_output> ;
        ns2:hasParameter <http://materialsmine.org/sample/L223_S11_Goertzen_2008_solution_processing_step_1_description>,
            <http://materialsmine.org/sample/L223_S11_Goertzen_2008_solution_processing_step_1_mixer>,
            <http://materialsmine.org/sample/L223_S11_Goertzen_2008_solution_processing_step_1_mixing>,
            <http://materialsmine.org/sample/L223_S11_Goertzen_2008_solution_processing_step_1_mixingmethod>,
            <http://materialsmine.org/sample/L223_S11_Goertzen_2008_solution_processing_step_1_time> .

    <http://materialsmine.org/sample/L223_S11_Goertzen_2008_solution_processing_step_10> a <http://materialsmine.org/ns/Heating> ;
        ns2:hasInput <http://materialsmine.org/sample/L223_S11_Goertzen_2008_solution_processing_step_9_output> ;
        ns2:hasOutput <http://materialsmine.org/sample/L223_S11_Goertzen_2008_solution_processing_step_10_output> ;
        ns2:hasParameter <http://materialsmine.org/sample/L223_S11_Goertzen_2008_solution_processing_step_10_description>,
            <http://materialsmine.org/sample/L223_S11_Goertzen_2008_solution_processing_step_10_heating>,
            <http://materialsmine.org/sample/L223_S11_Goertzen_2008_solution_processing_step_10_temperature>,
            <http://materialsmine.org/sample/L223_S11_Goertzen_2008_solution_processing_step_10_time> .

    <http://materialsmine.org/sample/L223_S11_Goertzen_2008_solution_processing_step_10_description> a ns2:Description,
            ns2:Parameter .

    <http://materialsmine.org/sample/L223_S11_Goertzen_2008_solution_processing_step_10_heating> a <http://materialsmine.org/ns/Heating>,
            ns2:Parameter ;
        ns2:hasAttribute <http://materialsmine.org/sample/L223_S11_Goertzen_2008_solution_processing_step_10_heating_description>,
            <http://materialsmine.org/sample/L223_S11_Goertzen_2008_solution_processing_step_10_heating_temperature>,
            <http://materialsmine.org/sample/L223_S11_Goertzen_2008_solution_processing_step_10_heating_time> .

    <http://materialsmine.org/sample/L223_S11_Goertzen_2008_solution_processing_step_10_heating_description> a ns2:Description ;
        ns2:hasValue "During the curing process the oven was heated at a rate of 1 C/min to 180 C and held for 2 hours. the temperature of the suspension was maintained between 50 C and 65 C" .

    <http://materialsmine.org/sample/L223_S11_Goertzen_2008_solution_processing_step_10_heating_temperature> a <obo:PATO_0000146> ;
        ns2:hasUnit <http://www.ontology-of-units-of-measure.org/resource/om-2/degreeCelsius> ;
        ns2:hasValue "180" .

    <http://materialsmine.org/sample/L223_S11_Goertzen_2008_solution_processing_step_10_heating_time> a ns2:TimeInterval ;
        ns2:hasUnit ns2:Hour ;
        ns2:hasValue "2" .

    <http://materialsmine.org/sample/L223_S11_Goertzen_2008_solution_processing_step_10_temperature> a ns2:Parameter,
            <obo:PATO_0000146> .

    <http://materialsmine.org/sample/L223_S11_Goertzen_2008_solution_processing_step_10_time> a ns2:Parameter,
            ns2:TimeInterval .

    <http://materialsmine.org/sample/L223_S11_Goertzen_2008_solution_processing_step_11> a <http://materialsmine.org/ns/Heating> ;
        ns2:hasInput <http://materialsmine.org/sample/L223_S11_Goertzen_2008_solution_processing_step_10_output> ;
        ns2:hasOutput <http://materialsmine.org/sample/L223_S11_Goertzen_2008_solution_processing_step_11_output> ;
        ns2:hasParameter <http://materialsmine.org/sample/L223_S11_Goertzen_2008_solution_processing_step_11_description>,
            <http://materialsmine.org/sample/L223_S11_Goertzen_2008_solution_processing_step_11_heating>,
            <http://materialsmine.org/sample/L223_S11_Goertzen_2008_solution_processing_step_11_temperature>,
            <http://materialsmine.org/sample/L223_S11_Goertzen_2008_solution_processing_step_11_time> .

    <http://materialsmine.org/sample/L223_S11_Goertzen_2008_solution_processing_step_11_description> a ns2:Description,
            ns2:Parameter .

    <http://materialsmine.org/sample/L223_S11_Goertzen_2008_solution_processing_step_11_heating> a <http://materialsmine.org/ns/Heating>,
            ns2:Parameter ;
        ns2:hasAttribute <http://materialsmine.org/sample/L223_S11_Goertzen_2008_solution_processing_step_11_heating_description>,
            <http://materialsmine.org/sample/L223_S11_Goertzen_2008_solution_processing_step_11_heating_temperature>,
            <http://materialsmine.org/sample/L223_S11_Goertzen_2008_solution_processing_step_11_heating_time> .

    <http://materialsmine.org/sample/L223_S11_Goertzen_2008_solution_processing_step_11_heating_description> a ns2:Description ;
        ns2:hasValue "Curing process continued. Heated to 250 C at 1 C/min and held for 2 hrs. the temperature of the suspension was maintained between 50 C and 65 C" .

    <http://materialsmine.org/sample/L223_S11_Goertzen_2008_solution_processing_step_11_heating_temperature> a <obo:PATO_0000146> ;
        ns2:hasUnit <http://www.ontology-of-units-of-measure.org/resource/om-2/degreeCelsius> ;
        ns2:hasValue "250" .

    <http://materialsmine.org/sample/L223_S11_Goertzen_2008_solution_processing_step_11_heating_time> a ns2:TimeInterval ;
        ns2:hasUnit ns2:Hour ;
        ns2:hasValue "2" .

    <http://materialsmine.org/sample/L223_S11_Goertzen_2008_solution_processing_step_11_temperature> a ns2:Parameter,
            <obo:PATO_0000146> .

    <http://materialsmine.org/sample/L223_S11_Goertzen_2008_solution_processing_step_11_time> a ns2:Parameter,
            ns2:TimeInterval .

    <http://materialsmine.org/sample/L223_S11_Goertzen_2008_solution_processing_step_12> a <http://materialsmine.org/ns/Cooling> ;
        ns2:hasInput <http://materialsmine.org/sample/L223_S11_Goertzen_2008_solution_processing_step_11_output> ;
        ns2:hasOutput <http://materialsmine.org/sample/L223_S11_Goertzen_2008_solution_processing_step_12_output> ;
        ns2:hasParameter <http://materialsmine.org/sample/L223_S11_Goertzen_2008_solution_processing_step_12_cooling>,
            <http://materialsmine.org/sample/L223_S11_Goertzen_2008_solution_processing_step_12_description> .

    <http://materialsmine.org/sample/L223_S11_Goertzen_2008_solution_processing_step_12_cooling> a <http://materialsmine.org/ns/Cooling>,
            ns2:Parameter ;
        ns2:hasAttribute <http://materialsmine.org/sample/L223_S11_Goertzen_2008_solution_processing_step_12_cooling_description> .

    <http://materialsmine.org/sample/L223_S11_Goertzen_2008_solution_processing_step_12_cooling_description> a ns2:Description ;
        ns2:hasValue "For the final step in curing, the suspensions were cooled to ambient temp. at 5 C/min. the temperature of the suspension was maintained between 50 C and 65 C" .

    <http://materialsmine.org/sample/L223_S11_Goertzen_2008_solution_processing_step_12_description> a ns2:Description,
            ns2:Parameter .

    <http://materialsmine.org/sample/L223_S11_Goertzen_2008_solution_processing_step_14> a <http://materialsmine.org/ns/Drying-Evaporation> ;
        ns2:hasInput <http://materialsmine.org/sample/L223_S11_Goertzen_2008_solution_processing_step_13_output> ;
        ns2:hasOutput <http://materialsmine.org/sample/L223_S11_Goertzen_2008_solution_processing_step_14_output> ;
        ns2:hasParameter <http://materialsmine.org/sample/L223_S11_Goertzen_2008_solution_processing_step_14_ambientcondition>,
            <http://materialsmine.org/sample/L223_S11_Goertzen_2008_solution_processing_step_14_description>,
            <http://materialsmine.org/sample/L223_S11_Goertzen_2008_solution_processing_step_14_drying-evaporation>,
            <http://materialsmine.org/sample/L223_S11_Goertzen_2008_solution_processing_step_14_temperature>,
            <http://materialsmine.org/sample/L223_S11_Goertzen_2008_solution_processing_step_14_time> .

    <http://materialsmine.org/sample/L223_S11_Goertzen_2008_solution_processing_step_14_ambientcondition> a <http://materialsmine.org/ns/AmbientCondition>,
            ns2:Parameter .

    <http://materialsmine.org/sample/L223_S11_Goertzen_2008_solution_processing_step_14_description> a ns2:Description,
            ns2:Parameter .

    <http://materialsmine.org/sample/L223_S11_Goertzen_2008_solution_processing_step_14_drying-evaporation> a <http://materialsmine.org/ns/Drying-Evaporation>,
            ns2:Parameter ;
        ns2:hasAttribute <http://materialsmine.org/sample/L223_S11_Goertzen_2008_solution_processing_step_14_drying-evaporation_ambientcondition>,
            <http://materialsmine.org/sample/L223_S11_Goertzen_2008_solution_processing_step_14_drying-evaporation_description>,
            <http://materialsmine.org/sample/L223_S11_Goertzen_2008_solution_processing_step_14_drying-evaporation_temperature>,
            <http://materialsmine.org/sample/L223_S11_Goertzen_2008_solution_processing_step_14_drying-evaporation_time> .

    <http://materialsmine.org/sample/L223_S11_Goertzen_2008_solution_processing_step_14_drying-evaporation_ambientcondition> a <http://materialsmine.org/ns/AmbientCondition> ;
        ns2:hasValue "vacuum" .

    <http://materialsmine.org/sample/L223_S11_Goertzen_2008_solution_processing_step_14_drying-evaporation_description> a ns2:Description ;
        ns2:hasValue "Prior to testing all samples were dried and kept in a dry environment. the temperature of the suspension was maintained between 50 C and 65 C" .

    <http://materialsmine.org/sample/L223_S11_Goertzen_2008_solution_processing_step_14_drying-evaporation_temperature> a <obo:PATO_0000146> ;
        ns2:hasUnit <http://www.ontology-of-units-of-measure.org/resource/om-2/degreeCelsius> ;
        ns2:hasValue "120" .

    <http://materialsmine.org/sample/L223_S11_Goertzen_2008_solution_processing_step_14_drying-evaporation_time> a ns2:TimeInterval ;
        ns2:hasUnit ns2:Hour ;
        ns2:hasValue "6" .

    <http://materialsmine.org/sample/L223_S11_Goertzen_2008_solution_processing_step_14_temperature> a ns2:Parameter,
            <obo:PATO_0000146> .

    <http://materialsmine.org/sample/L223_S11_Goertzen_2008_solution_processing_step_14_time> a ns2:Parameter,
            ns2:TimeInterval .

    <http://materialsmine.org/sample/L223_S11_Goertzen_2008_solution_processing_step_1_description> a ns2:Description,
            ns2:Parameter .

    <http://materialsmine.org/sample/L223_S11_Goertzen_2008_solution_processing_step_1_mixer> a <http://materialsmine.org/ns/Mixer>,
            ns2:Parameter .

    <http://materialsmine.org/sample/L223_S11_Goertzen_2008_solution_processing_step_1_mixing> a <http://materialsmine.org/ns/Mixing>,
            ns2:Parameter ;
        ns2:hasAttribute <http://materialsmine.org/sample/L223_S11_Goertzen_2008_solution_processing_step_1_mixing_description>,
            <http://materialsmine.org/sample/L223_S11_Goertzen_2008_solution_processing_step_1_mixing_mixer>,
            <http://materialsmine.org/sample/L223_S11_Goertzen_2008_solution_processing_step_1_mixing_mixingmethod>,
            <http://materialsmine.org/sample/L223_S11_Goertzen_2008_solution_processing_step_1_mixing_time> .

    <http://materialsmine.org/sample/L223_S11_Goertzen_2008_solution_processing_step_1_mixing_description> a ns2:Description ;
        ns2:hasValue "The suspension was sonicated with a 3.2 mm diameter probe tip at a frequency of 23 kHz. The power output ranged between 16 and 18 W. the temperature of the suspension was maintained between 50 C and 65 C" .

    <http://materialsmine.org/sample/L223_S11_Goertzen_2008_solution_processing_step_1_mixing_mixer> a <http://materialsmine.org/ns/Mixer> ;
        ns2:hasValue "Fisher Model 100 Sonic Dismembrator" .

    <http://materialsmine.org/sample/L223_S11_Goertzen_2008_solution_processing_step_1_mixing_mixingmethod> a <http://materialsmine.org/ns/MixingMethod> ;
        ns2:hasValue "ultra-sonication" .

    <http://materialsmine.org/sample/L223_S11_Goertzen_2008_solution_processing_step_1_mixing_time> a ns2:TimeInterval ;
        ns2:hasUnit <http://www.ontology-of-units-of-measure.org/resource/om-2/second-Time> ;
        ns2:hasValue "30" .

    <http://materialsmine.org/sample/L223_S11_Goertzen_2008_solution_processing_step_1_mixingmethod> a <http://materialsmine.org/ns/MixingMethod>,
            ns2:Parameter .

    <http://materialsmine.org/sample/L223_S11_Goertzen_2008_solution_processing_step_1_time> a ns2:Parameter,
            ns2:TimeInterval .

    <http://materialsmine.org/sample/L223_S11_Goertzen_2008_solution_processing_step_2> a <http://materialsmine.org/ns/Mixing> ;
        ns2:hasInput <http://materialsmine.org/sample/L223_S11_Goertzen_2008_solution_processing_step_1_output> ;
        ns2:hasOutput <http://materialsmine.org/sample/L223_S11_Goertzen_2008_solution_processing_step_2_output> ;
        ns2:hasParameter <http://materialsmine.org/sample/L223_S11_Goertzen_2008_solution_processing_step_2_description>,
            <http://materialsmine.org/sample/L223_S11_Goertzen_2008_solution_processing_step_2_mixing>,
            <http://materialsmine.org/sample/L223_S11_Goertzen_2008_solution_processing_step_2_mixingmethod>,
            <http://materialsmine.org/sample/L223_S11_Goertzen_2008_solution_processing_step_2_rpm>,
            <http://materialsmine.org/sample/L223_S11_Goertzen_2008_solution_processing_step_2_time> .

    <http://materialsmine.org/sample/L223_S11_Goertzen_2008_solution_processing_step_2_description> a ns2:Description,
            ns2:Parameter .

    <http://materialsmine.org/sample/L223_S11_Goertzen_2008_solution_processing_step_2_mixing> a <http://materialsmine.org/ns/Mixing>,
            ns2:Parameter ;
        ns2:hasAttribute <http://materialsmine.org/sample/L223_S11_Goertzen_2008_solution_processing_step_2_mixing_description>,
            <http://materialsmine.org/sample/L223_S11_Goertzen_2008_solution_processing_step_2_mixing_mixingmethod>,
            <http://materialsmine.org/sample/L223_S11_Goertzen_2008_solution_processing_step_2_mixing_rpm>,
            <http://materialsmine.org/sample/L223_S11_Goertzen_2008_solution_processing_step_2_mixing_time> .

    <http://materialsmine.org/sample/L223_S11_Goertzen_2008_solution_processing_step_2_mixing_description> a ns2:Description ;
        ns2:hasValue "the temperature of the suspension was maintained between 50 C and 65 C" .

    <http://materialsmine.org/sample/L223_S11_Goertzen_2008_solution_processing_step_2_mixing_mixingmethod> a <http://materialsmine.org/ns/MixingMethod> ;
        ns2:hasValue "high shear mixing" .

    <http://materialsmine.org/sample/L223_S11_Goertzen_2008_solution_processing_step_2_mixing_rpm> a <http://materialsmine.org/ns/RotationalFrequency> ;
        ns2:hasUnit <http://purl.obolibrary.org/obo/NCIT_C70469> ;
        ns2:hasValue "2000" .

    <http://materialsmine.org/sample/L223_S11_Goertzen_2008_solution_processing_step_2_mixing_time> a ns2:TimeInterval ;
        ns2:hasUnit <http://www.ontology-of-units-of-measure.org/resource/om-2/minute-Time> ;
        ns2:hasValue "2" .

    <http://materialsmine.org/sample/L223_S11_Goertzen_2008_solution_processing_step_2_mixingmethod> a <http://materialsmine.org/ns/MixingMethod>,
            ns2:Parameter .

    <http://materialsmine.org/sample/L223_S11_Goertzen_2008_solution_processing_step_2_rpm> a <http://materialsmine.org/ns/RotationalFrequency>,
            ns2:Parameter .

    <http://materialsmine.org/sample/L223_S11_Goertzen_2008_solution_processing_step_2_time> a ns2:Parameter,
            ns2:TimeInterval .

    <http://materialsmine.org/sample/L223_S11_Goertzen_2008_solution_processing_step_3> a <http://materialsmine.org/ns/Mixing> ;
        ns2:hasInput <http://materialsmine.org/sample/L223_S11_Goertzen_2008_solution_processing_step_2_output> ;
        ns2:hasOutput <http://materialsmine.org/sample/L223_S11_Goertzen_2008_solution_processing_step_3_output> ;
        ns2:hasParameter <http://materialsmine.org/sample/L223_S11_Goertzen_2008_solution_processing_step_3_description>,
            <http://materialsmine.org/sample/L223_S11_Goertzen_2008_solution_processing_step_3_mixing>,
            <http://materialsmine.org/sample/L223_S11_Goertzen_2008_solution_processing_step_3_mixingmethod>,
            <http://materialsmine.org/sample/L223_S11_Goertzen_2008_solution_processing_step_3_time> .

    <http://materialsmine.org/sample/L223_S11_Goertzen_2008_solution_processing_step_3_description> a ns2:Description,
            ns2:Parameter .

    <http://materialsmine.org/sample/L223_S11_Goertzen_2008_solution_processing_step_3_mixing> a <http://materialsmine.org/ns/Mixing>,
            ns2:Parameter ;
        ns2:hasAttribute <http://materialsmine.org/sample/L223_S11_Goertzen_2008_solution_processing_step_3_mixing_description>,
            <http://materialsmine.org/sample/L223_S11_Goertzen_2008_solution_processing_step_3_mixing_mixingmethod>,
            <http://materialsmine.org/sample/L223_S11_Goertzen_2008_solution_processing_step_3_mixing_time> .

    <http://materialsmine.org/sample/L223_S11_Goertzen_2008_solution_processing_step_3_mixing_description> a ns2:Description ;
        ns2:hasValue "additional sonication continued for 30 s. the temperature of the suspension was maintained between 50 C and 65 C" .

    <http://materialsmine.org/sample/L223_S11_Goertzen_2008_solution_processing_step_3_mixing_mixingmethod> a <http://materialsmine.org/ns/MixingMethod> ;
        ns2:hasValue "ultra-sonication" .

    <http://materialsmine.org/sample/L223_S11_Goertzen_2008_solution_processing_step_3_mixing_time> a ns2:TimeInterval ;
        ns2:hasUnit <http://www.ontology-of-units-of-measure.org/resource/om-2/second-Time> ;
        ns2:hasValue "30" .

    <http://materialsmine.org/sample/L223_S11_Goertzen_2008_solution_processing_step_3_mixingmethod> a <http://materialsmine.org/ns/MixingMethod>,
            ns2:Parameter .

    <http://materialsmine.org/sample/L223_S11_Goertzen_2008_solution_processing_step_3_time> a ns2:Parameter,
            ns2:TimeInterval .

    <http://materialsmine.org/sample/L223_S11_Goertzen_2008_solution_processing_step_4> a <http://materialsmine.org/ns/Additive> ;
        ns2:hasInput <http://materialsmine.org/sample/L223_S11_Goertzen_2008_solution_processing_step_3_output> ;
        ns2:hasOutput <http://materialsmine.org/sample/L223_S11_Goertzen_2008_solution_processing_step_4_output> ;
        ns2:hasParameter <http://materialsmine.org/sample/L223_S11_Goertzen_2008_solution_processing_step_4_additive>,
            <http://materialsmine.org/sample/L223_S11_Goertzen_2008_solution_processing_step_4_amount>,
            <http://materialsmine.org/sample/L223_S11_Goertzen_2008_solution_processing_step_4_description> .

    <http://materialsmine.org/sample/L223_S11_Goertzen_2008_solution_processing_step_4_additive> a <http://materialsmine.org/ns/Additive>,
            ns2:Parameter ;
        ns2:hasAttribute <http://materialsmine.org/sample/L223_S11_Goertzen_2008_solution_processing_step_4_additive_additive>,
            <http://materialsmine.org/sample/L223_S11_Goertzen_2008_solution_processing_step_4_additive_amount>,
            <http://materialsmine.org/sample/L223_S11_Goertzen_2008_solution_processing_step_4_additive_description> .

    <http://materialsmine.org/sample/L223_S11_Goertzen_2008_solution_processing_step_4_additive_additive> a <http://materialsmine.org/ns/Additive> ;
        ns2:hasValue "liquid phase organometallic-based polymerization catalyst (Bryte Technologies, EX-1510-B)" .

    <http://materialsmine.org/sample/L223_S11_Goertzen_2008_solution_processing_step_4_additive_amount> a ns2:Quantity ;
        ns2:hasValue "10" .

    <http://materialsmine.org/sample/L223_S11_Goertzen_2008_solution_processing_step_4_additive_description> a ns2:Description ;
        ns2:hasValue "A predetermined amount of catalyst was added to the dispersed suspension. the temperature of the suspension was maintained between 50 C and 65 C" .

    <http://materialsmine.org/sample/L223_S11_Goertzen_2008_solution_processing_step_4_amount> a ns2:Parameter,
            ns2:Quantity .

    <http://materialsmine.org/sample/L223_S11_Goertzen_2008_solution_processing_step_4_description> a ns2:Description,
            ns2:Parameter .

    <http://materialsmine.org/sample/L223_S11_Goertzen_2008_solution_processing_step_5> a <http://materialsmine.org/ns/Mixing> ;
        ns2:hasInput <http://materialsmine.org/sample/L223_S11_Goertzen_2008_solution_processing_step_4_output> ;
        ns2:hasOutput <http://materialsmine.org/sample/L223_S11_Goertzen_2008_solution_processing_step_5_output> ;
        ns2:hasParameter <http://materialsmine.org/sample/L223_S11_Goertzen_2008_solution_processing_step_5_description>,
            <http://materialsmine.org/sample/L223_S11_Goertzen_2008_solution_processing_step_5_mixing>,
            <http://materialsmine.org/sample/L223_S11_Goertzen_2008_solution_processing_step_5_mixingmethod>,
            <http://materialsmine.org/sample/L223_S11_Goertzen_2008_solution_processing_step_5_rpm>,
            <http://materialsmine.org/sample/L223_S11_Goertzen_2008_solution_processing_step_5_time> .

    <http://materialsmine.org/sample/L223_S11_Goertzen_2008_solution_processing_step_5_description> a ns2:Description,
            ns2:Parameter .

    <http://materialsmine.org/sample/L223_S11_Goertzen_2008_solution_processing_step_5_mixing> a <http://materialsmine.org/ns/Mixing>,
            ns2:Parameter ;
        ns2:hasAttribute <http://materialsmine.org/sample/L223_S11_Goertzen_2008_solution_processing_step_5_mixing_description>,
            <http://materialsmine.org/sample/L223_S11_Goertzen_2008_solution_processing_step_5_mixing_mixingmethod>,
            <http://materialsmine.org/sample/L223_S11_Goertzen_2008_solution_processing_step_5_mixing_rpm>,
            <http://materialsmine.org/sample/L223_S11_Goertzen_2008_solution_processing_step_5_mixing_time> .

    <http://materialsmine.org/sample/L223_S11_Goertzen_2008_solution_processing_step_5_mixing_description> a ns2:Description ;
        ns2:hasValue "the temperature of the suspension was maintained between 50 C and 65 C" .

    <http://materialsmine.org/sample/L223_S11_Goertzen_2008_solution_processing_step_5_mixing_mixingmethod> a <http://materialsmine.org/ns/MixingMethod> ;
        ns2:hasValue "high shear mixing" .

    <http://materialsmine.org/sample/L223_S11_Goertzen_2008_solution_processing_step_5_mixing_rpm> a <http://materialsmine.org/ns/RotationalFrequency> ;
        ns2:hasUnit <http://purl.obolibrary.org/obo/NCIT_C70469> ;
        ns2:hasValue "2000" .

    <http://materialsmine.org/sample/L223_S11_Goertzen_2008_solution_processing_step_5_mixing_time> a ns2:TimeInterval ;
        ns2:hasUnit <http://www.ontology-of-units-of-measure.org/resource/om-2/minute-Time> ;
        ns2:hasValue "2" .

    <http://materialsmine.org/sample/L223_S11_Goertzen_2008_solution_processing_step_5_mixingmethod> a <http://materialsmine.org/ns/MixingMethod>,
            ns2:Parameter .

    <http://materialsmine.org/sample/L223_S11_Goertzen_2008_solution_processing_step_5_rpm> a <http://materialsmine.org/ns/RotationalFrequency>,
            ns2:Parameter .

    <http://materialsmine.org/sample/L223_S11_Goertzen_2008_solution_processing_step_5_time> a ns2:Parameter,
            ns2:TimeInterval .

    <http://materialsmine.org/sample/L223_S11_Goertzen_2008_solution_processing_step_6> a <http://materialsmine.org/ns/Mixing> ;
        ns2:hasInput <http://materialsmine.org/sample/L223_S11_Goertzen_2008_solution_processing_step_5_output> ;
        ns2:hasOutput <http://materialsmine.org/sample/L223_S11_Goertzen_2008_solution_processing_step_6_output> ;
        ns2:hasParameter <http://materialsmine.org/sample/L223_S11_Goertzen_2008_solution_processing_step_6_description>,
            <http://materialsmine.org/sample/L223_S11_Goertzen_2008_solution_processing_step_6_mixing>,
            <http://materialsmine.org/sample/L223_S11_Goertzen_2008_solution_processing_step_6_mixingmethod>,
            <http://materialsmine.org/sample/L223_S11_Goertzen_2008_solution_processing_step_6_time> .

    <http://materialsmine.org/sample/L223_S11_Goertzen_2008_solution_processing_step_6_description> a ns2:Description,
            ns2:Parameter .

    <http://materialsmine.org/sample/L223_S11_Goertzen_2008_solution_processing_step_6_mixing> a <http://materialsmine.org/ns/Mixing>,
            ns2:Parameter ;
        ns2:hasAttribute <http://materialsmine.org/sample/L223_S11_Goertzen_2008_solution_processing_step_6_mixing_description>,
            <http://materialsmine.org/sample/L223_S11_Goertzen_2008_solution_processing_step_6_mixing_mixingmethod>,
            <http://materialsmine.org/sample/L223_S11_Goertzen_2008_solution_processing_step_6_mixing_time> .

    <http://materialsmine.org/sample/L223_S11_Goertzen_2008_solution_processing_step_6_mixing_description> a ns2:Description ;
        ns2:hasValue "the temperature of the suspension was maintained between 50 C and 65 C" .

    <http://materialsmine.org/sample/L223_S11_Goertzen_2008_solution_processing_step_6_mixing_mixingmethod> a <http://materialsmine.org/ns/MixingMethod> ;
        ns2:hasValue "ultra-sonication" .

    <http://materialsmine.org/sample/L223_S11_Goertzen_2008_solution_processing_step_6_mixing_time> a ns2:TimeInterval ;
        ns2:hasUnit <http://www.ontology-of-units-of-measure.org/resource/om-2/second-Time> ;
        ns2:hasValue "15" .

    <http://materialsmine.org/sample/L223_S11_Goertzen_2008_solution_processing_step_6_mixingmethod> a <http://materialsmine.org/ns/MixingMethod>,
            ns2:Parameter .

    <http://materialsmine.org/sample/L223_S11_Goertzen_2008_solution_processing_step_6_time> a ns2:Parameter,
            ns2:TimeInterval .

    <http://materialsmine.org/sample/L223_S11_Goertzen_2008_solution_processing_step_7> a <http://materialsmine.org/ns/Molding> ;
        ns2:hasInput <http://materialsmine.org/sample/L223_S11_Goertzen_2008_solution_processing_step_6_output> ;
        ns2:hasOutput <http://materialsmine.org/sample/L223_S11_Goertzen_2008_solution_processing_step_7_output> ;
        ns2:hasParameter <http://materialsmine.org/sample/L223_S11_Goertzen_2008_solution_processing_step_7_description>,
            <http://materialsmine.org/sample/L223_S11_Goertzen_2008_solution_processing_step_7_molding> .

    <http://materialsmine.org/sample/L223_S11_Goertzen_2008_solution_processing_step_7_description> a ns2:Description,
            ns2:Parameter .

    <http://materialsmine.org/sample/L223_S11_Goertzen_2008_solution_processing_step_7_molding> a <http://materialsmine.org/ns/Molding>,
            ns2:Parameter ;
        ns2:hasAttribute <http://materialsmine.org/sample/L223_S11_Goertzen_2008_solution_processing_step_7_molding_description> .

    <http://materialsmine.org/sample/L223_S11_Goertzen_2008_solution_processing_step_7_molding_description> a ns2:Description ;
        ns2:hasValue "The suspensions were poured into high-temperature silicone rubber molds. the temperature of the suspension was maintained between 50 C and 65 C" .

    <http://materialsmine.org/sample/L223_S11_Goertzen_2008_solution_processing_step_8> a <http://materialsmine.org/ns/Drying-Evaporation> ;
        ns2:hasInput <http://materialsmine.org/sample/L223_S11_Goertzen_2008_solution_processing_step_7_output> ;
        ns2:hasOutput <http://materialsmine.org/sample/L223_S11_Goertzen_2008_solution_processing_step_8_output> ;
        ns2:hasParameter <http://materialsmine.org/sample/L223_S11_Goertzen_2008_solution_processing_step_8_ambientcondition>,
            <http://materialsmine.org/sample/L223_S11_Goertzen_2008_solution_processing_step_8_description>,
            <http://materialsmine.org/sample/L223_S11_Goertzen_2008_solution_processing_step_8_drying-evaporation>,
            <http://materialsmine.org/sample/L223_S11_Goertzen_2008_solution_processing_step_8_pressure>,
            <http://materialsmine.org/sample/L223_S11_Goertzen_2008_solution_processing_step_8_temperature>,
            <http://materialsmine.org/sample/L223_S11_Goertzen_2008_solution_processing_step_8_time> .

    <http://materialsmine.org/sample/L223_S11_Goertzen_2008_solution_processing_step_8_ambientcondition> a <http://materialsmine.org/ns/AmbientCondition>,
            ns2:Parameter .

    <http://materialsmine.org/sample/L223_S11_Goertzen_2008_solution_processing_step_8_description> a ns2:Description,
            ns2:Parameter .

    <http://materialsmine.org/sample/L223_S11_Goertzen_2008_solution_processing_step_8_drying-evaporation> a <http://materialsmine.org/ns/Drying-Evaporation>,
            ns2:Parameter ;
        ns2:hasAttribute <http://materialsmine.org/sample/L223_S11_Goertzen_2008_solution_processing_step_8_drying-evaporation_ambientcondition>,
            <http://materialsmine.org/sample/L223_S11_Goertzen_2008_solution_processing_step_8_drying-evaporation_description>,
            <http://materialsmine.org/sample/L223_S11_Goertzen_2008_solution_processing_step_8_drying-evaporation_pressure>,
            <http://materialsmine.org/sample/L223_S11_Goertzen_2008_solution_processing_step_8_drying-evaporation_temperature>,
            <http://materialsmine.org/sample/L223_S11_Goertzen_2008_solution_processing_step_8_drying-evaporation_time> .

    <http://materialsmine.org/sample/L223_S11_Goertzen_2008_solution_processing_step_8_drying-evaporation_ambientcondition> a <http://materialsmine.org/ns/AmbientCondition> ;
        ns2:hasValue "vacuum" .

    <http://materialsmine.org/sample/L223_S11_Goertzen_2008_solution_processing_step_8_drying-evaporation_description> a ns2:Description ;
        ns2:hasValue "the temperature of the suspension was maintained between 50 C and 65 C" .

    <http://materialsmine.org/sample/L223_S11_Goertzen_2008_solution_processing_step_8_drying-evaporation_pressure> a <obo:PATO_0001025> ;
        ns2:hasUnit <http://www.ontology-of-units-of-measure.org/resource/om-2/pascal> ;
        ns2:hasValue "3119.743349" .

    <http://materialsmine.org/sample/L223_S11_Goertzen_2008_solution_processing_step_8_drying-evaporation_temperature> a <obo:PATO_0000146> ;
        ns2:hasUnit <http://www.ontology-of-units-of-measure.org/resource/om-2/degreeCelsius> ;
        ns2:hasValue "60" .

    <http://materialsmine.org/sample/L223_S11_Goertzen_2008_solution_processing_step_8_drying-evaporation_time> a ns2:TimeInterval ;
        ns2:hasUnit ns2:Hour ;
        ns2:hasValue "1" .

    <http://materialsmine.org/sample/L223_S11_Goertzen_2008_solution_processing_step_8_pressure> a ns2:Parameter,
            <obo:PATO_0001025> .

    <http://materialsmine.org/sample/L223_S11_Goertzen_2008_solution_processing_step_8_temperature> a ns2:Parameter,
            <obo:PATO_0000146> .

    <http://materialsmine.org/sample/L223_S11_Goertzen_2008_solution_processing_step_8_time> a ns2:Parameter,
            ns2:TimeInterval .

    <http://materialsmine.org/sample/L223_S11_Goertzen_2008_solution_processing_step_9> a <http://materialsmine.org/ns/Heating> ;
        ns2:hasInput <http://materialsmine.org/sample/L223_S11_Goertzen_2008_solution_processing_step_8_output> ;
        ns2:hasOutput <http://materialsmine.org/sample/L223_S11_Goertzen_2008_solution_processing_step_9_output> ;
        ns2:hasParameter <http://materialsmine.org/sample/L223_S11_Goertzen_2008_solution_processing_step_9_description>,
            <http://materialsmine.org/sample/L223_S11_Goertzen_2008_solution_processing_step_9_heating>,
            <http://materialsmine.org/sample/L223_S11_Goertzen_2008_solution_processing_step_9_temperature> .

    <http://materialsmine.org/sample/L223_S11_Goertzen_2008_solution_processing_step_9_description> a ns2:Description,
            ns2:Parameter .

    <http://materialsmine.org/sample/L223_S11_Goertzen_2008_solution_processing_step_9_heating> a <http://materialsmine.org/ns/Heating>,
            ns2:Parameter ;
        ns2:hasAttribute <http://materialsmine.org/sample/L223_S11_Goertzen_2008_solution_processing_step_9_heating_description>,
            <http://materialsmine.org/sample/L223_S11_Goertzen_2008_solution_processing_step_9_heating_temperature> .

    <http://materialsmine.org/sample/L223_S11_Goertzen_2008_solution_processing_step_9_heating_description> a ns2:Description ;
        ns2:hasValue "Suspensions were placed in a convection oven and cured. the temperature of the suspension was maintained between 50 C and 65 C" .

    <http://materialsmine.org/sample/L223_S11_Goertzen_2008_solution_processing_step_9_heating_temperature> a <obo:PATO_0000146> ;
        ns2:hasUnit <http://www.ontology-of-units-of-measure.org/resource/om-2/degreeCelsius> ;
        ns2:hasValue "60" .

    <http://materialsmine.org/sample/L223_S11_Goertzen_2008_solution_processing_step_9_temperature> a ns2:Parameter,
            <obo:PATO_0000146> .

    <http://www.ontology-of-units-of-measure.org/resource/om-2/pascal> rdfs:label "Pa" .

    ns1:L223_S11_Goertzen_2008_assertion ns3:wasDerivedFrom ns1:L223_S11_Goertzen_2008_assertion,
            <http://nanomine.org/pub/NDA0NjIyLjgwNjE2MzkyMjc_assertion> ;
        ns3:wasGeneratedBy [ a <http://nanomine.org/setl/NzIwMTQ5Ljc4NTk2MDY1NDU/MaterialsmineXMLImport> ;
                ns3:used ns1:L223_S11_Goertzen_2008_assertion,
                    <http://nanomine.org/pub/NDA0NjIyLjgwNjE2MzkyMjc_assertion> ],
            <http://materialsmine.org/entry/L223_S11_Goertzen_2008_characterization_dynamic-mechanical-analysis>,
            <http://materialsmine.org/entry/L223_S11_Goertzen_2008_characterization_equipment> .

    <http://www.ontology-of-units-of-measure.org/resource/om-2/minute-Time> rdfs:label "minutes" .

    <http://purl.obolibrary.org/obo/NCIT_C70469> rdfs:label "rpm" .

    <http://www.ontology-of-units-of-measure.org/resource/om-2/second-Time> rdfs:label "seconds" .

    ns2:Hour rdfs:label "hours" .

    <http://www.ontology-of-units-of-measure.org/resource/om-2/degreeCelsius> rdfs:label "Celsius" .
}

ns1:L223_S11_Goertzen_2008_pubinfo {
    ns1:L223_S11_Goertzen_2008_assertion ns6:created "2021-07-22T16:28:40.698000+00:00"^^xsd:dateTime ;
        ns3:wasAttributedTo <http://nanomine.org/setl/NzIwMTQ5Ljc4NTk2MDY1NDU/MaterialsmineXMLImport> ;
        ns3:wasQuotedFrom <http://dx.doi.org/10.1016/j.compositesa.2008.02.006> .

    <http://dx.doi.org/10.1016/j.compositesa.2008.02.006> a <http://materialsmine.org/ns/ResearchArticle>,
            ns6:BibliographicResource ;
        rdfs:label "Dynamic mechanical analysis of fumed silica/cyanate ester nanocomposites" ;
        ns6:created 2008 ;
        ns6:creator <http://materialsmine.org/author/goertzen-william-k>,
            <http://materialsmine.org/author/kessler-m-r> ;
        ns6:isPartOf <http://materialsmine.org/publication/composites-part-a-applied-science-and-manufacturing> ;
        ns6:language <http://materialsmine.org/language/english> ;
        ns6:title "Dynamic mechanical analysis of fumed silica/cyanate ester nanocomposites" ;
        ns4:authorList ( <http://materialsmine.org/author/kessler-m-r> <http://materialsmine.org/author/goertzen-william-k> ) ;
        ns4:volume 39 ;
        ns2:hasPart <http://materialsmine.org/sample/l223-s11-goertzen-2008> ;
        rdfs:seeAlso <http://linkinghub.elsevier.com/retrieve/pii/S1359835X08000341> ;
        ns7:keyword "Mechanical Properties",
            "Micro-Mechanics",
            "Polymer Matrix Composites (Pmcs)",
            "Thermal Properties" .

    <http://materialsmine.org/language/english> a ns6:LinguisticSystem ;
        rdfs:label "English" .

    <http://materialsmine.org/location/department-of-materials-science-and-engineering-iowa-state-university-ames-ia-50011-usa> a ns6:Location ;
        rdfs:label "Department of Materials Science and Engineering, Iowa State University, Ames, IA 50011, USA" .

    <http://materialsmine.org/publication/composites-part-a-applied-science-and-manufacturing> ns6:publisher <publisher:elsevier> ;
        ns6:title "Composites Part A: Applied Science and Manufacturing" .

    <http://materialsmine.org/sample/l223-s11-goertzen-2008> ns3:wasAttributedTo <http://materialsmine.org/author/goertzen-william-k>,
            <http://materialsmine.org/author/kessler-m-r> .

    <publisher:elsevier> rdfs:label "Elsevier" ;
        ns3:atLocation <http://materialsmine.org/location/department-of-materials-science-and-engineering-iowa-state-university-ames-ia-50011-usa> .

    <http://materialsmine.org/author/goertzen-william-k> a ns3:Agent ;
        rdfs:label "Goertzen, William K." ;
        ns5:name "Goertzen, William K." .

    <http://materialsmine.org/author/kessler-m-r> a ns3:Agent ;
        rdfs:label "Kessler, M.R." ;
        ns5:name "Kessler, M.R." .
}

ns1:L223_S11_Goertzen_2008_assertion {
    <http://materialsmine.org/sample/l223-s1-goertzen-2008> ns2:hasRole <http://materialsmine.org/sample/l223-s1-goertzen-2008_control_role> .

    <http://materialsmine.org/compound/BisphenolECyanateEsterResin> a <http://www.w3.org/2002/07/owl#Class> ;
        rdfs:label "Bisphenol E cyanate ester resin" ;
        ns8:altLabel "EX-1510" ;
        ns8:notation "BECy" .

    <http://materialsmine.org/compound/SiliconDioxide> a <http://www.w3.org/2002/07/owl#Class> ;
        rdfs:label "Silicon dioxide" ;
        ns2:hasAttribute [ a <http://materialsmine.org/ns/ManufacturerOrSourceName> ;
                ns2:hasValue "Degussa (Frankfurt, Germany)" ] ;
        ns8:altLabel "AEROSIL OX 50",
            "silica" .

    <http://materialsmine.org/sample/l223-s1-goertzen-2008_control_role> a ns2:ControlRole ;
        ns2:inRelationTo <http://materialsmine.org/sample/l223-s11-goertzen-2008> .

    <http://materialsmine.org/sample/l223-s11-goertzen-2008_filler_0> a <http://materialsmine.org/compound/SiliconDioxide> ;
        ns2:hasAttribute [ a <http://materialsmine.org/ns/SpecificSurfaceArea> ;
                ns2:hasUnit <http://www.ontology-of-units-of-measure.org/resource/om-2/squareMetrePerGram> ;
                ns2:hasValue 5e+01 ],
            [ a ns2:Width ;
                ns2:hasUnit <http://www.ontology-of-units-of-measure.org/resource/om-2/nanometre> ;
                ns2:hasValue 4e+01 ],
            [ a <http://materialsmine.org/ns/Density> ;
                ns2:hasUnit <http://www.ontology-of-units-of-measure.org/resource/om-2/gramPerCubicCentimetre> ;
                ns2:hasValue 2.2e+00 ],
            <http://materialsmine.org/sample/l223-s11-goertzen-2008_filler_0_mass_fraction>,
            <http://materialsmine.org/sample/l223-s11-goertzen-2008_filler_0_volume_fraction> ;
        ns2:hasRole [ a <http://materialsmine.org/ns/Filler> ;
                ns2:inRelationTo <http://materialsmine.org/sample/l223-s11-goertzen-2008> ] .

    <http://materialsmine.org/sample/l223-s11-goertzen-2008_filler_0_mass_fraction> a <http://materialsmine.org/ns/MassFraction> ;
        ns6:description "computed by NanoMine" ;
        ns2:hasValue 8.8e-02 .

    <http://materialsmine.org/sample/l223-s11-goertzen-2008_filler_0_volume_fraction> a <http://materialsmine.org/ns/VolumeFraction> ;
        ns6:description "reported" ;
        ns2:hasValue 5e-02 .

    <http://materialsmine.org/sample/l223-s11-goertzen-2008_matrix_0> a <http://materialsmine.org/compound/BisphenolECyanateEsterResin> ;
        ns2:hasAttribute [ a <http://materialsmine.org/ns/Abbreviation> ;
                ns2:hasValue "BECy" ],
            [ a <http://materialsmine.org/ns/ManufacturerOrSourceName> ;
                ns2:hasValue "Bryte Technologies (Morgan Hill, CA)" ],
            [ a <http://materialsmine.org/ns/TradeName> ;
                ns2:hasValue "EX-1510" ],
            [ a <http://materialsmine.org/ns/Density> ;
                ns2:hasUnit <http://www.ontology-of-units-of-measure.org/resource/om-2/gramPerCubicCentimetre> ;
                ns2:hasValue 1.2e+00 ] ;
        ns2:hasRole [ a <http://materialsmine.org/ns/Matrix> ;
                ns2:inRelationTo <http://materialsmine.org/sample/l223-s11-goertzen-2008> ] .

    <http://materialsmine.org/sample/l223-s11-goertzen-2008> a <http://materialsmine.org/ns/PolymerNanocomposite> ;
        rdfs:label "silica in bisphenol E cyanate ester" ;
        ns2:hasAttribute [ a <http://materialsmine.org/ns/Tensile> ],
            [ a <http://materialsmine.org/ns/StrainAmplitude> ;
                ns2:hasUnit <http://www.ontology-of-units-of-measure.org/resource/om-2/micrometre> ;
                ns2:hasValue 3e+01 ],
            [ a <http://materialsmine.org/ns/DynamicProperty> ],
            [ a <http://materialsmine.org/ns/DynamicProperty> ],
            [ a <http://materialsmine.org/ns/MeasurementMethod> ],
            [ a <http://materialsmine.org/ns/Condition> ],
            [ a <http://materialsmine.org/ns/GlassTransitionTemperature> ;
                ns2:hasUnit <http://www.ontology-of-units-of-measure.org/resource/om-2/degreeCelsius> ;
                ns2:hasValue 3.028333e+02 ],
            [ a ns2:Frequency ;
                ns2:hasUnit <http://www.ontology-of-units-of-measure.org/resource/om-2/hertz> ;
                ns2:hasValue 1e+00 ],
            [ a <http://materialsmine.org/ns/TemperatureSweep> ],
            [ a <http://materialsmine.org/ns/DynamicPropertyProfile> ;
                ns6:description "Storage modulus at 30 C" ;
                ns2:hasUnit <http://www.ontology-of-units-of-measure.org/resource/om-2/gigapascal> ;
                ns2:hasValue 3.230841e+00 ],
            [ a <http://materialsmine.org/ns/ViscoelasticProperty> ],
            [ a <http://materialsmine.org/ns/StrainAmplitude> ;
                ns2:hasUnit <http://www.ontology-of-units-of-measure.org/resource/om-2/micrometre> ;
                ns2:hasValue 3e+01 ],
            [ a <http://materialsmine.org/ns/MeasurementMethod> ],
            [ a <http://materialsmine.org/ns/Tensile> ],
            [ a <http://materialsmine.org/ns/TemperatureSweep> ],
            [ a ns2:Frequency ;
                ns2:hasUnit <http://www.ontology-of-units-of-measure.org/resource/om-2/hertz> ;
                ns2:hasValue 1e+00 ],
            [ a <http://materialsmine.org/ns/DynamicPropertyProfile> ;
                ns6:description "Storage modulus at (Tg + 30 C)" ;
                ns2:hasAttribute [ a ns2:StandardDeviation,
                            ns2:UncertaintyValue ;
                        ns2:hasValue 2.041984e+00 ] ;
                ns2:hasUnit <http://www.ontology-of-units-of-measure.org/resource/om-2/megapascal> ;
                ns2:hasValue 5.008899e+01 ],
            [ a <http://materialsmine.org/ns/Condition> ],
            [ a <http://materialsmine.org/ns/ThermalProperty> ] ;
        ns2:hasComponentPart <http://materialsmine.org/sample/l223-s11-goertzen-2008_filler_0>,
            <http://materialsmine.org/sample/l223-s11-goertzen-2008_matrix_0> .
}
